Repository: CHEERUPGOGO/ABRagent

# AutoBatteryResearch Agent (ABRAgent)

**全生命周期化学电池研究自主智能体与科研工程平台**

AutoBatteryResearch Agent (ABRAgent) 是专为高比能化学电池（锂金属电池、固态电池、高镍三元体系等）研发设计的自主 AI 智能体系统。系统采用 **Agent-Centric（智能体主控）设计哲学**：由全局顶层智能体（`ABRAgent`）驱动 LangChain/LangGraph ReAct 认知循环，融合**学术文献感知、语义向量入库、微观材料与电芯组装挖掘、多智能体 RAG 方案设计（Planner/Retrieval/Writer/Reviewer）、热力学分级约束规则引擎（RelationEngine C1–C3, C5–C8）以及 SPM PINN 物理仿真（纯 numpy 推理）**，实现从海量学术论文到结构化电芯配方方案、物理验证及综合科研研报的端到端自主闭环。

---

## 🌟 核心特性

```
                     ┌──────────────────────────────────────────────────────────┐
                     │          全局主控智能体 ABRAgent (LangGraph ReAct)          │
                     │  - 全部 6 个 Stage 均由大模型主控决策 (LLM in brain seat)  │
                     │  - MemorySaver 线程记忆 + 多轮工具编排 (recursion_limit 25) │
                     │  - 门禁驳回自愈反思：失败诊断回注重试提示词 (Self-Correction) │
                     └──────────────────────────────────────────────────────────┘
                                                  │
                          自主感知 Tips、调度工具、发起 Check 自检与 Complete 推进
                                                  ▼
      ┌─────────────────────────────────────────────────────────────────────────────────────────┐
      │                      工作流与规则护栏 (Workflow & Deterministic Checkers)                │
      │                                                                                         │
      │  [Stage 1~3: 资产感知与增量工具]                                                          │
      │  ├── InspectLiteratureAssets / IngestLiteraturePapers ──▶ Agent 判定文献完备度           │
      │  ├── InspectVectorDB / IndexSemanticVectors           ──▶ Agent 判定向量库与语义打标    │
      │  └── InspectCellEntities / ExtractAndAssembleCells    ──▶ Agent 判定电芯三元组与ML资产  │
      │                                                                                         │
      │  [Stage 4~6: RAG 方案设计、PINN 仿真与研报编译]                                           │
      │  ├── RunRAGDesign / QueryMaterialsProject ──▶ 单链路: Planner→Retrieval(+MP)→Writer→Reviewer│
      │  │                                           + RelationEngine 分级规则 (C1–C3, C5–C8) & 契约 v2.0│
      │  ├── RunPhysicsSimulation / ReviseGeometry ──▶ SPM PINN 放电仿真与几何反馈修订          │
      │  └── SynthesizeResearchReport             ──▶ 六节结构化科研研报 + 指纹一致性核验        │
      │                                                                                         │
      │  [阶段门禁与状态流转工具]                                                                  │
      │  ├── CurrentTips: 读取当前阶段任务指标规范 (防止走偏)                                       │
      │  ├── Check: 触发确定性 Checker；若报错输出 failure_summary 供 Agent 自我反思修复           │
      │  └── Complete: 门禁完全通过后，原子推进工作流至下一阶段                                    │
      └─────────────────────────────────────────────────────────────────────────────────────────┘
```

1. **智能体主控架构**：顶层 `ABRAgent` 掌控 ReAct 主循环（Thought → Action → Observation），六个阶段全部由大模型自主决策；工作流（`StageManager`）与确定性校验器（`Checkers`）作为外部护栏——**大模型在大脑主控位，工作流在规则裁判位**。Stage 1–3、5、6 提供确定性执行器离线兜底，而 Stage 4 RAG 在无可用 LLM 时严格执行 fail-closed 拦截（绝不编造虚假配方）。
2. **确定性门禁与自愈反思**：`Check` 自检不通过时输出 `failure_summary`（error_code / error / next_action），回注重试轮提示词驱动针对性修复；同一阶段多次重试共享 LangGraph 线程记忆。
3. **真实数据与分级约束铁律**：「有则提取、无则留空、禁止编造」。设计方案需通过 `RelationEngine` **7 条分级规则**（**C1–C3, C5–C8**，**C4 已永久移除**，`RULES_VERSION="C1-C8/v2.4-c1-c3-advisory"`）：包含未验证材料 `C0_UNVERIFIED_MATERIAL` 前置 fail-closed 拒绝、`C1/C3` 非阻断建议及 `C2` 带 `mitigation_whitelist` 缓解白名单审查、`C5` 推荐、 `C6` 审计批注、`C7` $\ge 400$ Wh/kg 石墨负极排除、`C8` $\ge 500$ Wh/kg 前沿目标放行并标记；证据链必须携带真实 DOI 或 Materials Project (`MP:`) 溯源标识。
4. **课题级产物隔离**：每个研究课题的产物（设计方案、电芯组装、综合研报、状态文件）独立存放在 `output/tasks/<课题>/`，多课题并行互不污染。
5. **四维交互入口**：CLI 命令行、Textual/Rich TUI 终端面板、FastAPI Web 监控大屏（Gradio 后备）、领域专家 MCP Server（支持 Streamable HTTP / stdio）。

---

## 🔬 六阶段科研工作流

| Stage | 名称 | 核心产物 | 门禁 Checker |
|:---:|---|---|---|
| 1 | 文献解析与组件分类 | `database/type/` 分类文献库 | `IngestionChecker`（三大组件分类完备性） |
| 2 | 语义标注与向量入库 | `miner/chroma/paragraphs_q` 段落向量库 | `VectorDBChecker` |

### Materials Project 官方 MCP（可选）

在运行项目的 Python 环境中安装 `pip install -e ".[mp]"`，并在项目根目录的 `.env` 中填写 `MP_API_KEY`。`MP_MCP_PYTHON` 留空时使用当前解释器；若项目运行在其他环境，将它设为安装了 `mp-api[mcp]` 的解释器路径。FastMCP Client 会按需启动官方 `mp_api.mcp.server`，无需手动常驻 Server。配置和握手命令见 [Materials Project MCP 接入说明](docs/materials_project_mcp.md)。

Stage 4 的 Planner **仅在两个条件同时成立时**生成 `mp_queries`：问题明确给出化学式、化学体系或 `mp-id`，且回答确实需要晶体结构、晶相稳定性、形成能、能量高于凸包、带隙等计算属性。查询在本地文献检索之后、Writer 生成方案之前执行；`RunRAGDesign` 已包含此步骤，同一设计问题无需先让 Agent 再调用一次 `QueryMaterialsProject`。

| 问题示例 | 预期 `mp_queries` | 主要证据 |
|---|---|---|
| `LaFeO3 的空间群和能量高于凸包是多少？` | `["LaFeO3"]` | MP 计算属性 |
| `LaFeO3 包覆后 1 C 循环 150 次容量保持率是多少？` | `[]` | 本地实验文献 |

仅出现材料名称并不触发 MP。包覆工艺、电解液配方、界面 M–O 键是否形成、氧释放是否减少及循环性能，仍需实验或文献证据；MP 的本体计算属性不能直接证明这些结论。运行后可检查课题目录下 `rag_result.json`：`plan.mp_queries` 是规划的查询，`retrieval.search_logs` 是实际调用状态，最终 `evidence` 中的 `MP:` 条目及方案引用才表明 MP 数据进入了答案。

---

# 标记说明: unit | integration | external | slow

File: miner/json/csv/all_extracted.csv (part 1 of 32)
属性,数值,关联材料,条件,原文片段,段落来源,DOI,标题
Ionic_Conductivity,mS/cm,,,"For KBF4 and KClO4 salts, the poor solubility 0.05 M in typical aprotic solvents lead to the low con","For mathrmKBF4 and mathrmKClO4 salts, the poor solubility 0.05mathrmM in typical aprotic solvents lead to the low conductivity of the electrolyte, limiting their potential in potassium based batteries",10.1002/EXP.20210239,Electrolyte formulation strategies for potassium-based batteries
Voltage_Hysteresis,25.0 mV,,,3.9 M KFSI/DME realized the smallest polarization of 25 mV,"For mathrmKBF4 and mathrmKClO4 salts, the poor solubility 0.05mathrmM in typical aprotic solvents lead to the low conductivity of the electrolyte, limiting their potential in potassium based batteries",10.1002/EXP.20210239,Electrolyte formulation strategies for potassium-based batteries
Anodic_Stability_Onset_Potential,4.0 V vs. K/K⁺,,,low concentration KFSI based electrolytes exhibit Al corrosion at potential of approx 4.0 V versus K,"For mathrmKBF4 and mathrmKClO4 salts, the poor solubility 0.05mathrmM in typical aprotic solvents lead to the low conductivity of the electrolyte, limiting their potential in potassium based batteries",10.1002/EXP.20210239,Electrolyte formulation strategies for potassium-based batteries
SEI_Resistance,Ω,,,KFSI/DME electrolyte could significantly improve the electrochemical performance of such kinds of el,"For mathrmKBF4 and mathrmKClO4 salts, the poor solubility 0.05mathrmM in typical aprotic solvents lead to the low conductivity of the electrolyte, limiting their potential in potassium based batteries",10.1002/EXP.20210239,Electrolyte formulation strategies for potassium-based batteries
Capacity_Retention,74 %,,moderate-concentration KFSI in TMP | cycling | half_cell,74% capacity retention over 2000 cycles,Phosphorus-based organic solvents are often used as nonflammable additives to retard possible fire hazard in LIBs. Guo et al. made attempts to use TEP as single solvent in graphite/ mathrmK0.5mathrmMn,10.1002/EXP.20210239,Electrolyte formulation strategies for potassium-based batteries
Rate_Capability,[{'capacity': 273}] mAh/g,,moderate-concentration KFSI in TMP | cycling | half_cell,graphite delivered 273 mAh g-1 initial capacity,Ji et al. first reported the mathrmK electrochemical intercalation behaviors into commercial graphite in 0.8mathrmM mathrmKPF6 based electrolytes.81b They proved potassium graphite intercalation compo,10.1002/EXP.20210239,Electrolyte formulation strategies for potassium-based batteries
Rate_Capability,77.8 mAh/g,,moderate-concentration KFSI in TMP | cycling | half_cell,graphite showed superior rate performance 77.8 mAh g-1 at 10 A g-1,"To improve the cycle stability of graphite, two type of solvents are adopted. One kind of Solvents is stable enough and could be reversible co-intercalation into graphite. Or, another class of solvent",10.1002/EXP.20210239,Electrolyte formulation strategies for potassium-based batteries
Capacity_Retention,88.5 %,,moderate-concentration KFSI in TMP | cycling | half_cell,maintained 88.5% capacity retention after 100 cycles in PIBs,"To improve the cycle stability of graphite, two type of solvents are adopted. One kind of Solvents is stable enough and could be reversible co-intercalation into graphite. Or, another class of solvent",10.1002/EXP.20210239,Electrolyte formulation strategies for potassium-based batteries
Rate_Capability,[255] mAh/g,,moderate-concentration KFSI in TMP | cycling | half_cell,the graphite could deliver a stable cycle performance over 2000 cycles with reversible capacity of 2,"Lu et al. explored a high concentrated KFSI/EMC based electrolyte for graphite anode.118 Remarkably, when using KFSI based concentrated electrolyte, the graphite could deliver a stable cycle performan",10.1002/EXP.20210239,Electrolyte formulation strategies for potassium-based batteries
Coulombic_Efficiency,99 %,,moderate-concentration KFSI in TMP | cycling | half_cell,The coulombic efficiency of the battery with KFSI based concentrated electrolyte could increase to 9,"Lu et al. explored a high concentrated KFSI/EMC based electrolyte for graphite anode.118 Remarkably, when using KFSI based concentrated electrolyte, the graphite could deliver a stable cycle performan",10.1002/EXP.20210239,Electrolyte formulation strategies for potassium-based batteries
Coulombic_Efficiency,99.6 %,,moderate-concentration KFSI in TMP | cycling | half_cell,high average coulombic efficiency of 99.6%,"The effect of solvents on anode electrode performance has been widely explored. EC become indispensable ester solvent for a number of electrolyte properties. Meanwhile, the EC/PC-based electrolytes sh",10.1002/EXP.20210239,Electrolyte formulation strategies for potassium-based batteries
Ionic_Conductivity,4.8 mS/cm,,,KFSI-C3ClpyrrFSI mathrmC3Clpyrr N -methyl- N -propylpyrrolidinium with high ionic conductivity and w,"Currently, novel fire-retardant ionic liquids ILs have been developed for high performance PIBs. They exhibit excellent physical properties, such as KFSI-C3ClpyrrFSI mathrmC3Clpyrr N -methyl- N -propy",10.1002/EXP.20210239,Electrolyte formulation strategies for potassium-based batteries
Electrochemical_Stability_Window,{'max_V': 5.72} V,,,KFSI-C3ClpyrrFSI mathrmC3Clpyrr N -methyl- N -propylpyrrolidinium with high ionic conductivity and w,"Currently, novel fire-retardant ionic liquids ILs have been developed for high performance PIBs. They exhibit excellent physical properties, such as KFSI-C3ClpyrrFSI mathrmC3Clpyrr N -methyl- N -propy",10.1002/EXP.20210239,Electrolyte formulation strategies for potassium-based batteries
Energy_Density,{'gravimetric': 914} Wh/kg / Wh/L,,,potassium-sulfur K-S batteries has a theoretical energy density of 914 Wh kg -1,"Like Li, Na-sulfur batteries, potassium-sulfur K-S batteries has a theoretical energy density of 914 Wh kg -1 , much higher than the current commercial lithium-ion battery, which is a key motivation f",10.1002/EXP.20210239,Electrolyte formulation strategies for potassium-based batteries
Voltage_Hysteresis,0.5 V,,0.8 M KPF6 based electrolytes | galvanostatic charge/discharge,it experienced a large voltage polarization 0.5 V,"So far, PBAs have been widely used as cathodes for PIBs. They belong to metal hexacyanoferrates family with composition of mathrmAxmathrmMAmathrmMBmathrmCN6ycdot zmathrmH2mathrmO , where mathrmMA and ",10.1002/EXP.20210239,Electrolyte formulation strategies for potassium-based batteries
Coulombic_Efficiency,90 %,,moderate-concentration KFSI in TMP | cycling | half_cell,The 2 vol% FEC additive based electrolyte could improve the initial coulombic efficiency of K-MnHCFe,"Currently, there are no specific potassium ion electrolyte additives. Fluoroethylene carbonate FEC can improve the stability of solvent under high voltage, and at the same time, FEC can effectively im",10.1002/EXP.20210239,Electrolyte formulation strategies for potassium-based batteries
Capacity_Retention,62.9 %,,moderate-concentration KFSI in TMP | cycling | half_cell,the initial discharge capacity was as low as 523.5 mAh/g and reduced to 329.3 mAh/g over 50 cycles,"Chen et al. first designed rechargeable K-S batteries using ordered mesoporous carbon CMK-3/sulfur composites as the cathode in TEGDME based electrolyte Figure 12A,B.135a The S cathode showed a slopin",10.1002/EXP.20210239,Electrolyte formulation strategies for potassium-based batteries
Capacity_Retention,%,,0.8 M KPF6 based electrolytes | galvanostatic charge/discharge,"After 50 continuous cycles, the discharge capacity remained at approx 600 mAh/g","Chen et al. first designed rechargeable K-S batteries using ordered mesoporous carbon CMK-3/sulfur composites as the cathode in TEGDME based electrolyte Figure 12A,B.135a The S cathode showed a slopin",10.1002/EXP.20210239,Electrolyte formulation strategies for potassium-based batteries
Cycle_Life_80,40 cycles,,moderate-concentration KFSI in TMP | cycling | half_cell,"the polymeric K+ membrane Nafion-K was applied as K-O2 battery separator, which improved the cycle l","In addition, the facile one-electron redox process of mathrmK mathrmO2 eleftrightarrow mathrmKO2 solves the major challenges in mathrmLi - O2 batteries. The thermodynamically and kinetically stable ma",10.1002/EXP.20210239,Electrolyte formulation strategies for potassium-based batteries
Cycle_Life_80,60 cycles,,0.8 M KPF6 based electrolytes | galvanostatic charge/discharge,K-O2 batteries showed significantly improved cycling stability over 60 cycles,"In addition, the facile one-electron redox process of mathrmK mathrmO2 eleftrightarrow mathrmKO2 solves the major challenges in mathrmLi - O2 batteries. The thermodynamically and kinetically stable ma",10.1002/EXP.20210239,Electrolyte formulation strategies for potassium-based batteries
SEI_Thickness,500 μm,,moderate-concentration KFSI in TMP | cycling | half_cell,the surface layer formed in KTFSI-based electrolyte 2-3 μm was much thinner than that of in KPF6 ele,"In addition, the facile one-electron redox process of mathrmK mathrmO2 eleftrightarrow mathrmKO2 solves the major challenges in mathrmLi - O2 batteries. The thermodynamically and kinetically stable ma",10.1002/EXP.20210239,Electrolyte formulation strategies for potassium-based batteries
SEI_Thickness,2-3 μm,,0.8 M KPF6 based electrolytes | galvanostatic charge/discharge,the surface layer formed in KTFSI-based electrolyte 2-3 μm was much thinner than that of in KPF6 ele,"In addition, the facile one-electron redox process of mathrmK mathrmO2 eleftrightarrow mathrmKO2 solves the major challenges in mathrmLi - O2 batteries. The thermodynamically and kinetically stable ma",10.1002/EXP.20210239,Electrolyte formulation strategies for potassium-based batteries
Rate_Capability,[252] mAh/g,,0.8 M KPF6 based electrolytes | galvanostatic charge/discharge,displayed a capacity of 252mathrmmAhg-1mathrmSe after 350 cycles at 0.5mathrmC with average discharg,"Subsequently, it was proved that the Se cathode experienced a two-step reduction mechanism by Yu and coworkers in 0.7mathrmM mathrmKPF6 based ester electrolyte.142 As shown in Figure 15A, in situ Rama",10.1002/EXP.20210239,Electrolyte formulation strategies for potassium-based batteries
Ionic_Conductivity,2.089e-05 S/cm,,moderate-concentration KFSI in TMP | cycling | half_cell,Jyothi et al. demonstrated polyacrylonitrile PAN/potassium iodide KI GPE with conductivity of 2.089 ,GPE has also been investigated with growing interest because of combinative of liquid and solid-state electrolytes. Jyothi et al. demonstrated polyacrylonitrile PAN/potassium iodide KI GPE with conduc,10.1002/EXP.20210239,Electrolyte formulation strategies for potassium-based batteries
Ionic_Conductivity,0.0043 S/cm,,0.8 M KPF6 based electrolytes | galvanostatic charge/discharge,The GPE with high conductivity of 4.3 times 10-3 mathrmS mathrmcm-1 realized reversible plating/stri,GPE has also been investigated with growing interest because of combinative of liquid and solid-state electrolytes. Jyothi et al. demonstrated polyacrylonitrile PAN/potassium iodide KI GPE with conduc,10.1002/EXP.20210239,Electrolyte formulation strategies for potassium-based batteries
Anodic_Stability_Onset_Potential,>4.9 V vs. K/K+,,10.0 A/g | unique 1 M KCF3SO3 based DEGDME electrolyte,"Moreover, the strong oxidation resistance over 4.9 mathrmV is conducive to match with high-voltage c",GPE has also been investigated with growing interest because of combinative of liquid and solid-state electrolytes. Jyothi et al. demonstrated polyacrylonitrile PAN/potassium iodide KI GPE with conduc,10.1002/EXP.20210239,Electrolyte formulation strategies for potassium-based batteries
Rate_Capability,"[{'current_density': '10 mA/g', 'capacity': 138}] mAh/g",,high concentrated KFSI/EMC | galvanostatic cycling,The Kpolyaniline cell with PMMA exhibited nearly the same discharge capacity 138 mathrmmAh mathrmg-1,GPE has also been investigated with growing interest because of combinative of liquid and solid-state electrolytes. Jyothi et al. demonstrated polyacrylonitrile PAN/potassium iodide KI GPE with conduc,10.1002/EXP.20210239,Electrolyte formulation strategies for potassium-based batteries
SEI_Resistance,Ω,,moderate-concentration KFSI in TMP | cycling | half_cell,"the SEI in KTFSI base electrolyte had low mathrmK conductivity, increasing K plating/stripping overp","However, the three-electrode measurement showed the SEI in KTFSI base electrolyte had low mathrmK conductivity, increasing K plating/stripping overpotential. Wu et al. developed a modified SEI in KFSI",10.1002/EXP.20210239,Electrolyte formulation strategies for potassium-based batteries
Voltage_Hysteresis,V,,moderate-concentration KFSI in TMP | cycling | half_cell,Wu et al. developed a modified SEI in KFSI-DME electrolyte for K metal anode.149 The modified K anod,"However, the three-electrode measurement showed the SEI in KTFSI base electrolyte had low mathrmK conductivity, increasing K plating/stripping overpotential. Wu et al. developed a modified SEI in KFSI",10.1002/EXP.20210239,Electrolyte formulation strategies for potassium-based batteries
Cycle_Life_80,cycles,,moderate-concentration KFSI in TMP | cycling | half_cell,doubled the cycle life of mathrmK - O2 batteries in KTFSI based electrolyte,"However, the three-electrode measurement showed the SEI in KTFSI base electrolyte had low mathrmK conductivity, increasing K plating/stripping overpotential. Wu et al. developed a modified SEI in KFSI",10.1002/EXP.20210239,Electrolyte formulation strategies for potassium-based batteries
Cycle_Life_80,cycles,,moderate-concentration KFSI in TMP | cycling | half_cell,"Lu et al. exploited a strong electron-donating DMSO solvent to stabilize superoxide, resulting in si","However, the three-electrode measurement showed the SEI in KTFSI base electrolyte had low mathrmK conductivity, increasing K plating/stripping overpotential. Wu et al. developed a modified SEI in KFSI",10.1002/EXP.20210239,Electrolyte formulation strategies for potassium-based batteries
Ionic_Conductivity,0.00119 S/cm,,moderate-concentration KFSI in TMP | cycling | half_cell,showed ion conductivity of 1.19 times 10-3 S cm -1 at 800circmathrmC,"NASICON mathrmNa1 xZr2P3 - xSixO120 x 3 structure was built by mathrmSi,mathrmPmathrmO4 tetrahedra and mathrmZrO6 octahedra, and it provided a 3D open network for mathrmNa 176 mathrmNa3mathrmZr2mathrm",10.1002/EXP.20210239,Electrolyte formulation strategies for potassium-based batteries
Ionic_Conductivity,2.2e-05 S/cm,,0.8 M KPF6 based electrolytes | galvanostatic charge/discharge,2.2 times 10-5 mathrmS mathrmcm-1 at 27circ mathrmC by high-throughput computational method,"NASICON mathrmNa1 xZr2P3 - xSixO120 x 3 structure was built by mathrmSi,mathrmPmathrmO4 tetrahedra and mathrmZrO6 octahedra, and it provided a 3D open network for mathrmNa 176 mathrmNa3mathrmZr2mathrm",10.1002/EXP.20210239,Electrolyte formulation strategies for potassium-based batteries
Ionic_Conductivity,2.0 mS/cm,,moderate-concentration KFSI in TMP | cycling | half_cell,The discovered PEO/KAg4I5 displayed ionic conductivity of 2×10⁻³ S cm⁻¹ at room temperature,"In the previous chapters, the recent progress of widely applied organic electrolytes has been reviewed. However, the high flammability and volatility of organic electrolytes raises the safety concern ",10.1002/EXP.20210239,Electrolyte formulation strategies for potassium-based batteries
Ionic_Conductivity,0.0005 mS/cm,,0.8 M KPF6 based electrolytes | galvanostatic charge/discharge,It displayed maximal σ = 5.0×10⁻⁷ at 30 wt% of salt KBr,"In the previous chapters, the recent progress of widely applied organic electrolytes has been reviewed. However, the high flammability and volatility of organic electrolytes raises the safety concern ",10.1002/EXP.20210239,Electrolyte formulation strategies for potassium-based batteries
Ionic_Conductivity,0.000274 mS/cm,,10.0 A/g | unique 1 M KCF3SO3 based DEGDME electrolyte,it delivered a conductivity of 2.74×10⁻⁷ S cm⁻¹ at RT,"In the previous chapters, the recent progress of widely applied organic electrolytes has been reviewed. However, the high flammability and volatility of organic electrolytes raises the safety concern ",10.1002/EXP.20210239,Electrolyte formulation strategies for potassium-based batteries
Ionic_Conductivity,0.0136 mS/cm,,high concentrated KFSI/EMC | galvanostatic cycling,PPC/KFSI showed maximal ionic conductivity of 1.36×10⁻⁵ S cm⁻¹ at 20°C with 18 wt% KFSI,"In the previous chapters, the recent progress of widely applied organic electrolytes has been reviewed. However, the high flammability and volatility of organic electrolytes raises the safety concern ",10.1002/EXP.20210239,Electrolyte formulation strategies for potassium-based batteries
Li_Transport_Activation_Energy_SEI,0.16 eV,,moderate-concentration KFSI in TMP | cycling | half_cell,with a low activation energy of 0.16 eV,"In the previous chapters, the recent progress of widely applied organic electrolytes has been reviewed. However, the high flammability and volatility of organic electrolytes raises the safety concern ",10.1002/EXP.20210239,Electrolyte formulation strategies for potassium-based batteries
Rate_Capability,"[{'rate': '10 mA g⁻¹', 'capacity': 118}] mAh/g",Moderately concentrated KFSI in TEP,Moderately concentrated KFSI in TEP | galvanostatic plating/stripping | half_cell,The all-solid-state battery delivered a high capacity of 118 mAh g⁻¹ for the first cycle at 10 mA g⁻,"In the previous chapters, the recent progress of widely applied organic electrolytes has been reviewed. However, the high flammability and volatility of organic electrolytes raises the safety concern ",10.1002/EXP.20210239,Electrolyte formulation strategies for potassium-based batteries
Capacity_Retention,89 %,,moderate-concentration KFSI in TMP | cycling | half_cell,with high retaining rate approx 89%,"K metal anode received extensive attention as anode for high-capacity KMBs. However, the ultrahigh reactivity resulting unstable SEI film, dendrites growth, and huge volume change severely constrain i",10.1002/EXP.20210239,Electrolyte formulation strategies for potassium-based batteries
Coulombic_Efficiency,99.9 %,,moderate-concentration KFSI in TMP | cycling | half_cell,CE approx 99.9%,"K metal anode received extensive attention as anode for high-capacity KMBs. However, the ultrahigh reactivity resulting unstable SEI film, dendrites growth, and huge volume change severely constrain i",10.1002/EXP.20210239,Electrolyte formulation strategies for potassium-based batteries
Ionic_Conductivity,13.1 mS/cm,,10.0 A/g | unique 1 M KCF3SO3 based DEGDME electrolyte,high ionic conductivity of 13.1 mS cm-1 at 22,"K metal anode received extensive attention as anode for high-capacity KMBs. However, the ultrahigh reactivity resulting unstable SEI film, dendrites growth, and huge volume change severely constrain i",10.1002/EXP.20210239,Electrolyte formulation strategies for potassium-based batteries
Electrochemical_Stability_Window,{'max_V': 5.0} V vs. K/K+,,,the KFSI/DME electrolyte showed wide voltage stability window over 5V,"K metal anode received extensive attention as anode for high-capacity KMBs. However, the ultrahigh reactivity resulting unstable SEI film, dendrites growth, and huge volume change severely constrain i",10.1002/EXP.20210239,Electrolyte formulation strategies for potassium-based batteries
Rate_Capability,[] mAh/g,,0.8 M KPF6 based electrolytes | galvanostatic charge/discharge,The K-S batteries showed excellent rate performance with retention rate of 75% at 1.2C compared to t,"Compared with PEs, ISEs generally possess high ionic conductivities 0.1mathrmmScm-1 at RT, high mechanical modulus 1 GPa for oxides, wide excellent thermal/electrochemical stability windows 4.0mathrmV",10.1002/EXP.20210239,Electrolyte formulation strategies for potassium-based batteries
Ionic_Conductivity,0.056 mS/cm,,,The conductivity of K-BASE was approx 0.056 at 300°C Figure 18A.,"Compared with PEs, ISEs generally possess high ionic conductivities 0.1mathrmmScm-1 at RT, high mechanical modulus 1 GPa for oxides, wide excellent thermal/electrochemical stability windows 4.0mathrmV",10.1002/EXP.20210239,Electrolyte formulation strategies for potassium-based batteries
Li_Desolvation_Activation_Energy,eV,,,"TABLE DATA BLOCK
Headers: Ion; Desolvation energy (kJ mol-1)
Rows:
Row 1: DEC; PC; EMC; FEC; VC; TMP","TABLE DATA BLOCK
Headers: Ion; Desolvation energy (kJ mol-1)
Rows:
Row 1: DEC; PC; EMC; FEC; VC; TMP; BC; DMF
Row 2: Li+; 205.6; 215.8; 199.1; 188.8; 191.4; 249.1; 219.5; 230.1
Row 3: Na+; 147.9; 158.",10.1002/EXP.20210239,Electrolyte formulation strategies for potassium-based batteries
Ionic_Conductivity,0.15 mS/cm,,0.8 M KPF6 based electrolytes | galvanostatic charge/discharge,about 1.5times 10-4mathrmScm-1 at 400circmathrmC,"In addition, various ISEs with suitable 1D, 2D, or 3D channels, where mathrmK charge carrier ions could move quickly along, have been studied. mathrmK3mathrmSb4mathrmO10mathrmBO3 compound with 1D math",10.1002/EXP.20210239,Electrolyte formulation strategies for potassium-based batteries
Ionic_Conductivity,50 mS/cm,,10.0 A/g | unique 1 M KCF3SO3 based DEGDME electrolyte,5.0times 10-2mathrmScm-1 at RT,"In addition, various ISEs with suitable 1D, 2D, or 3D channels, where mathrmK charge carrier ions could move quickly along, have been studied. mathrmK3mathrmSb4mathrmO10mathrmBO3 compound with 1D math",10.1002/EXP.20210239,Electrolyte formulation strategies for potassium-based batteries
Ionic_Conductivity,40 mS/cm,1 M KBF4 in EC/EMC,1 M KBF4 in EC/EMC,40mathrmmScm-1 at 300circmathrmC,"In addition, various ISEs with suitable 1D, 2D, or 3D channels, where mathrmK charge carrier ions could move quickly along, have been studied. mathrmK3mathrmSb4mathrmO10mathrmBO3 compound with 1D math",10.1002/EXP.20210239,Electrolyte formulation strategies for potassium-based batteries
Electrochemical_Stability_Window,{'max_V': 5} V vs. K/K⁺,,high concentrated KFSI/EMC | galvanostatic cycling,wide working voltage 5 V vs. mathrmK / K,"In addition, various ISEs with suitable 1D, 2D, or 3D channels, where mathrmK charge carrier ions could move quickly along, have been studied. mathrmK3mathrmSb4mathrmO10mathrmBO3 compound with 1D math",10.1002/EXP.20210239,Electrolyte formulation strategies for potassium-based batteries
Capacity_Retention,78 %,Moderately concentrated KFSI in TEP,Moderately concentrated KFSI in TEP | galvanostatic plating/stripping | half_cell,retention rate of 78%,"In addition, various ISEs with suitable 1D, 2D, or 3D channels, where mathrmK charge carrier ions could move quickly along, have been studied. mathrmK3mathrmSb4mathrmO10mathrmBO3 compound with 1D math",10.1002/EXP.20210239,Electrolyte formulation strategies for potassium-based batteries
Coulombic_Efficiency,86.96 %,,moderate-concentration KFSI in TMP | cycling | half_cell,initial CE of 86.96%,"The continuous dissolution, relocation, and shuttle of polysulfides lead to the low utilization rate of active materials and passivation of positive/negative electrodes, which further result in rapid ",10.1002/EXP.20210239,Electrolyte formulation strategies for potassium-based batteries
Coulombic_Efficiency,99.0 %,,electrolyte containing FEC (unspecified base) | K/Sn3P4 half cells,CEs up to 99%,"The continuous dissolution, relocation, and shuttle of polysulfides lead to the low utilization rate of active materials and passivation of positive/negative electrodes, which further result in rapid ",10.1002/EXP.20210239,Electrolyte formulation strategies for potassium-based batteries
Rate_Capability,[100] %,,"KClO4 salt based electrolyte, low concentration",second cycle capacity at 0.1 C (reference for rate retention),"The continuous dissolution, relocation, and shuttle of polysulfides lead to the low utilization rate of active materials and passivation of positive/negative electrodes, which further result in rapid ",10.1002/EXP.20210239,Electrolyte formulation strategies for potassium-based batteries
Rate_Capability,[89] %,,KPF6 based EC/DEC electrolytes,maintained capacity of 89% at 0.2 C compared to the second cycle capacity at 0.1 C,"The continuous dissolution, relocation, and shuttle of polysulfides lead to the low utilization rate of active materials and passivation of positive/negative electrodes, which further result in rapid ",10.1002/EXP.20210239,Electrolyte formulation strategies for potassium-based batteries
Rate_Capability,[673] mAh cm-3,,2 vol% FEC additive based electrolyte | K half cells (Prussian blue an,"Even at 10 C, it still could deliver a capacity of 673 mAh cm-3","The continuous dissolution, relocation, and shuttle of polysulfides lead to the low utilization rate of active materials and passivation of positive/negative electrodes, which further result in rapid ",10.1002/EXP.20210239,Electrolyte formulation strategies for potassium-based batteries
Capacity_Retention,78.4 %,,moderate-concentration KFSI in TMP | cycling | half_cell,"78.4% after 10,000 cycles (20 C)","TABLE DATA BLOCK
Headers: Electrode; Electrolyte; Capacity retention (mAh g-1); Voltage window (V); Ref.
Rows:
Row 1: Electrode = KTiOPO4; Electrolyte = 0.8 M KPF6in EC/DEC = 1; Capacity retention (mA",10.1002/EXP.20210239,Electrolyte formulation strategies for potassium-based batteries
Capacity_Retention,>90 %,,0.8 M KPF6 based electrolytes | galvanostatic charge/discharge,>90% after 800 cycles (1 A g-1),"TABLE DATA BLOCK
Headers: Electrode; Electrolyte; Capacity retention (mAh g-1); Voltage window (V); Ref.
Rows:
Row 1: Electrode = KTiOPO4; Electrolyte = 0.8 M KPF6in EC/DEC = 1; Capacity retention (mA",10.1002/EXP.20210239,Electrolyte formulation strategies for potassium-based batteries
Capacity_Retention,69.0 %,,10.0 A/g | unique 1 M KCF3SO3 based DEGDME electrolyte,69% after 5000 cycles (2 A g-1),"TABLE DATA BLOCK
Headers: Electrode; Electrolyte; Capacity retention (mAh g-1); Voltage window (V); Ref.
Rows:
Row 1: Electrode = KTiOPO4; Electrolyte = 0.8 M KPF6in EC/DEC = 1; Capacity retention (mA",10.1002/EXP.20210239,Electrolyte formulation strategies for potassium-based batteries
Capacity_Retention,75.6 %,,high concentrated KFSI/EMC | galvanostatic cycling,75.6% after 6000 cycles (5 A g-1),"TABLE DATA BLOCK
Headers: Electrode; Electrolyte; Capacity retention (mAh g-1); Voltage window (V); Ref.
Rows:
Row 1: Electrode = KTiOPO4; Electrolyte = 0.8 M KPF6in EC/DEC = 1; Capacity retention (mA",10.1002/EXP.20210239,Electrolyte formulation strategies for potassium-based batteries
Capacity_Retention,67.7 %,Moderately concentrated KFSI in TEP,Moderately concentrated KFSI in TEP | galvanostatic plating/stripping | half_cell,67.7% after 2000 cycles (10A g-1),"TABLE DATA BLOCK
Headers: Electrode; Electrolyte; Capacity retention (mAh g-1); Voltage window (V); Ref.
Rows:
Row 1: Electrode = KTiOPO4; Electrolyte = 0.8 M KPF6in EC/DEC = 1; Capacity retention (mA",10.1002/EXP.20210239,Electrolyte formulation strategies for potassium-based batteries
Capacity_Retention,74.3 %,1 M KBF4 in EC/EMC,1 M KBF4 in EC/EMC,74.3% after 2800 cycles (100 mA g-1),"TABLE DATA BLOCK
Headers: Electrode; Electrolyte; Capacity retention (mAh g-1); Voltage window (V); Ref.
Rows:
Row 1: Electrode = KTiOPO4; Electrolyte = 0.8 M KPF6in EC/DEC = 1; Capacity retention (mA",10.1002/EXP.20210239,Electrolyte formulation strategies for potassium-based batteries
Capacity_Retention,95.4 %,,"KClO4 salt based electrolyte, low concentration",95.4% after 200 cycles (200 mA g-1),"TABLE DATA BLOCK
Headers: Electrode; Electrolyte; Capacity retention (mAh g-1); Voltage window (V); Ref.
Rows:
Row 1: Electrode = KTiOPO4; Electrolyte = 0.8 M KPF6in EC/DEC = 1; Capacity retention (mA",10.1002/EXP.20210239,Electrolyte formulation strategies for potassium-based batteries
Capacity_Retention,72.5 %,,KPF6 based EC/DEC electrolytes,72.5% after 600 cycles (1 A g-1),"TABLE DATA BLOCK
Headers: Electrode; Electrolyte; Capacity retention (mAh g-1); Voltage window (V); Ref.
Rows:
Row 1: Electrode = KTiOPO4; Electrolyte = 0.8 M KPF6in EC/DEC = 1; Capacity retention (mA",10.1002/EXP.20210239,Electrolyte formulation strategies for potassium-based batteries
Capacity_Retention,83.0 %,,2 vol% FEC additive based electrolyte | K half cells (Prussian blue an,83% after 1000 cycles (500 mA g-1),"TABLE DATA BLOCK
Headers: Electrode; Electrolyte; Capacity retention (mAh g-1); Voltage window (V); Ref.
Rows:
Row 1: Electrode = KTiOPO4; Electrolyte = 0.8 M KPF6in EC/DEC = 1; Capacity retention (mA",10.1002/EXP.20210239,Electrolyte formulation strategies for potassium-based batteries
Capacity_Retention,70.4 %,,electrolyte containing FEC (unspecified base) | K/Sn3P4 half cells,70.4% after 200 cycles (120 mA g-1),"TABLE DATA BLOCK
Headers: Electrode; Electrolyte; Capacity retention (mAh g-1); Voltage window (V); Ref.
Rows:
Row 1: Electrode = KTiOPO4; Electrolyte = 0.8 M KPF6in EC/DEC = 1; Capacity retention (mA",10.1002/EXP.20210239,Electrolyte formulation strategies for potassium-based batteries
Capacity_Retention,74.0 %,1.0 M KFSI in TMP,1.0 M KFSI in TMP with DTD additive | half_cell,74% after 400 cycles (100 mA g-1),"TABLE DATA BLOCK
Headers: Electrode; Electrolyte; Capacity retention (mAh g-1); Voltage window (V); Ref.
Rows:
Row 1: Electrode = KTiOPO4; Electrolyte = 0.8 M KPF6in EC/DEC = 1; Capacity retention (mA",10.1002/EXP.20210239,Electrolyte formulation strategies for potassium-based batteries
Capacity_Retention,80.0 %,,molten KF | graphite electrode,80% after 7800 cycles (500 mA g-1),"TABLE DATA BLOCK
Headers: Electrode; Electrolyte; Capacity retention (mAh g-1); Voltage window (V); Ref.
Rows:
Row 1: Electrode = KTiOPO4; Electrolyte = 0.8 M KPF6in EC/DEC = 1; Capacity retention (mA",10.1002/EXP.20210239,Electrolyte formulation strategies for potassium-based batteries
Capacity_Retention,86.0 %,0.5 M KPF6 in DME,0.5 M KPF6 in DME | K-O2 battery,86% after 300 cycles (1 C),"TABLE DATA BLOCK
Headers: Electrode; Electrolyte; Capacity retention (mAh g-1); Voltage window (V); Ref.
Rows:
Row 1: Electrode = KTiOPO4; Electrolyte = 0.8 M KPF6in EC/DEC = 1; Capacity retention (mA",10.1002/EXP.20210239,Electrolyte formulation strategies for potassium-based batteries
Capacity_Retention,83.0 %,,EC/DEC electrolyte | graphite electrode,83% after 300 cycles (C/3),"TABLE DATA BLOCK
Headers: Electrode; Electrolyte; Capacity retention (mAh g-1); Voltage window (V); Ref.
Rows:
Row 1: Electrode = KTiOPO4; Electrolyte = 0.8 M KPF6in EC/DEC = 1; Capacity retention (mA",10.1002/EXP.20210239,Electrolyte formulation strategies for potassium-based batteries
Rate_Capability,"[{'condition': '0.2 C', 'capacity': 212, 'unit': 'mAh/g'}] mAh/g",,moderate-concentration KFSI in TMP | cycling | half_cell,212 at 0.2 C,"TABLE DATA BLOCK
Headers: Category; Anode; Electrolyte; Capacity (mAh g-1); Capacity retention; Ref.
Rows:
Row 1: Category = Intercalation materials; Anode = Graphitic carbon hollow nanocage; Electrol",10.1002/EXP.20210239,Electrolyte formulation strategies for potassium-based batteries
Rate_Capability,"[{'condition': '100 A g-1', 'capacity': 209, 'unit': 'mAh/g'}] mAh/g",,0.8 M KPF6 based electrolytes | galvanostatic charge/discharge,209 at 100 A g-1,"TABLE DATA BLOCK
Headers: Category; Anode; Electrolyte; Capacity (mAh g-1); Capacity retention; Ref.
Rows:
Row 1: Category = Intercalation materials; Anode = Graphitic carbon hollow nanocage; Electrol",10.1002/EXP.20210239,Electrolyte formulation strategies for potassium-based batteries
Rate_Capability,"[{'condition': '100 mA g-1', 'capacity': 303, 'unit': 'mAh/g'}] mAh/g",,10.0 A/g | unique 1 M KCF3SO3 based DEGDME electrolyte,303 at 100 mA g-1,"TABLE DATA BLOCK
Headers: Category; Anode; Electrolyte; Capacity (mAh g-1); Capacity retention; Ref.
Rows:
Row 1: Category = Intercalation materials; Anode = Graphitic carbon hollow nanocage; Electrol",10.1002/EXP.20210239,Electrolyte formulation strategies for potassium-based batteries
Rate_Capability,"[{'condition': '100 mA g-1', 'capacity': 281.2, 'unit': 'mAh/g'}] mAh/g",,high concentrated KFSI/EMC | galvanostatic cycling,281.2 at 100 mA g-1,"TABLE DATA BLOCK
Headers: Category; Anode; Electrolyte; Capacity (mAh g-1); Capacity retention; Ref.
Rows:
Row 1: Category = Intercalation materials; Anode = Graphitic carbon hollow nanocage; Electrol",10.1002/EXP.20210239,Electrolyte formulation strategies for potassium-based batteries
Rate_Capability,"[{'condition': '50 mA g-1', 'capacity': 367.1, 'unit': 'mAh/g'}] mAh/g",Moderately concentrated KFSI in TEP,Moderately concentrated KFSI in TEP | galvanostatic plating/stripping | half_cell,367.1 at 50 mA g-1,"TABLE DATA BLOCK
Headers: Category; Anode; Electrolyte; Capacity (mAh g-1); Capacity retention; Ref.
Rows:
Row 1: Category = Intercalation materials; Anode = Graphitic carbon hollow nanocage; Electrol",10.1002/EXP.20210239,Electrolyte formulation strategies for potassium-based batteries
Rate_Capability,"[{'condition': '50 mA g-1', 'capacity': 220, 'unit': 'mAh/g'}] mAh/g",1 M KBF4 in EC/EMC,1 M KBF4 in EC/EMC,220 at 50 mA g-1,"TABLE DATA BLOCK
Headers: Category; Anode; Electrolyte; Capacity (mAh g-1); Capacity retention; Ref.
Rows:
Row 1: Category = Intercalation materials; Anode = Graphitic carbon hollow nanocage; Electrol",10.1002/EXP.20210239,Electrolyte formulation strategies for potassium-based batteries
Rate_Capability,"[{'condition': '50 mA g-1', 'capacity': 135, 'unit': 'mAh/g'}] mAh/g",,"KClO4 salt based electrolyte, low concentration",135 at 50 mA g-1,"TABLE DATA BLOCK
Headers: Category; Anode; Electrolyte; Capacity (mAh g-1); Capacity retention; Ref.
Rows:
Row 1: Category = Intercalation materials; Anode = Graphitic carbon hollow nanocage; Electrol",10.1002/EXP.20210239,Electrolyte formulation strategies for potassium-based batteries
Rate_Capability,"[{'condition': '100 mA g-1', 'capacity': 218.2, 'unit': 'mAh/g'}] mAh/g",,KPF6 based EC/DEC electrolytes,218.2 at 100 mA g-1,"TABLE DATA BLOCK
Headers: Category; Anode; Electrolyte; Capacity (mAh g-1); Capacity retention; Ref.
Rows:
Row 1: Category = Intercalation materials; Anode = Graphitic carbon hollow nanocage; Electrol",10.1002/EXP.20210239,Electrolyte formulation strategies for potassium-based batteries
Rate_Capability,"[{'condition': '100 A g-1', 'capacity': 525.5, 'unit': 'mAh/g'}] mAh/g",,2 vol% FEC additive based electrolyte | K half cells (Prussian blue an,525.5 at 100 A g-1,"TABLE DATA BLOCK
Headers: Category; Anode; Electrolyte; Capacity (mAh g-1); Capacity retention; Ref.
Rows:
Row 1: Category = Intercalation materials; Anode = Graphitic carbon hollow nanocage; Electrol",10.1002/EXP.20210239,Electrolyte formulation strategies for potassium-based batteries
Rate_Capability,"[{'condition': '50 mA g-1', 'capacity': 318, 'unit': 'mAh/g'}] mAh/g",,electrolyte containing FEC (unspecified base) | K/Sn3P4 half cells,318 at 50 mA g-1,"TABLE DATA BLOCK
Headers: Category; Anode; Electrolyte; Capacity (mAh g-1); Capacity retention; Ref.
Rows:
Row 1: Category = Intercalation materials; Anode = Graphitic carbon hollow nanocage; Electrol",10.1002/EXP.20210239,Electrolyte formulation strategies for potassium-based batteries
Rate_Capability,"[{'condition': '25 mA g-1', 'capacity': 150, 'unit': 'mAh/g'}] mAh/g",1.0 M KFSI in TMP,1.0 M KFSI in TMP with DTD additive | half_cell,150 at 25 mA g-1,"TABLE DATA BLOCK
Headers: Category; Anode; Electrolyte; Capacity (mAh g-1); Capacity retention; Ref.
Rows:
Row 1: Category = Intercalation materials; Anode = Graphitic carbon hollow nanocage; Electrol",10.1002/EXP.20210239,Electrolyte formulation strategies for potassium-based batteries
Rate_Capability,"[{'condition': '50 mA g-1', 'capacity': 395.9, 'unit': 'mAh/g'}] mAh/g",,molten KF | graphite electrode,395.9 at 50 mA g-1,"TABLE DATA BLOCK
Headers: Category; Anode; Electrolyte; Capacity (mAh g-1); Capacity retention; Ref.
Rows:
Row 1: Category = Intercalation materials; Anode = Graphitic carbon hollow nanocage; Electrol",10.1002/EXP.20210239,Electrolyte formulation strategies for potassium-based batteries
Rate_Capability,"[{'condition': '100 mA g-1', 'capacity': 598, 'unit': 'mAh/g'}] mAh/g",0.5 M KPF6 in DME,0.5 M KPF6 in DME | K-O2 battery,598 at 100 mA g-1,"TABLE DATA BLOCK
Headers: Category; Anode; Electrolyte; Capacity (mAh g-1); Capacity retention; Ref.
Rows:
Row 1: Category = Intercalation materials; Anode = Graphitic carbon hollow nanocage; Electrol",10.1002/EXP.20210239,Electrolyte formulation strategies for potassium-based batteries
Rate_Capability,"[{'condition': '100 mA g-1', 'capacity': 320, 'unit': 'mAh/g'}] mAh/g",,EC/DEC electrolyte | graphite electrode,320 at 100 mA g-1,"TABLE DATA BLOCK
Headers: Category; Anode; Electrolyte; Capacity (mAh g-1); Capacity retention; Ref.
Rows:
Row 1: Category = Intercalation materials; Anode = Graphitic carbon hollow nanocage; Electrol",10.1002/EXP.20210239,Electrolyte formulation strategies for potassium-based batteries
Capacity_Retention,92 %,,moderate-concentration KFSI in TMP | cycling | half_cell,92%@100 cycles (0.2 C),"TABLE DATA BLOCK
Headers: Category; Anode; Electrolyte; Capacity (mAh g-1); Capacity retention; Ref.
Rows:
Row 1: Category = Intercalation materials; Anode = Graphitic carbon hollow nanocage; Electrol",10.1002/EXP.20210239,Electrolyte formulation strategies for potassium-based batteries
Capacity_Retention,62 %,,0.8 M KPF6 based electrolytes | galvanostatic charge/discharge,62%@100 cycles (0.2 A g-1),"TABLE DATA BLOCK
Headers: Category; Anode; Electrolyte; Capacity (mAh g-1); Capacity retention; Ref.
Rows:
Row 1: Category = Intercalation materials; Anode = Graphitic carbon hollow nanocage; Electrol",10.1002/EXP.20210239,Electrolyte formulation strategies for potassium-based batteries
Capacity_Retention,74.6 %,,10.0 A/g | unique 1 M KCF3SO3 based DEGDME electrolyte,74.6%@100 cycles (0.1 A g-1),"TABLE DATA BLOCK
Headers: Category; Anode; Electrolyte; Capacity (mAh g-1); Capacity retention; Ref.
Rows:
Row 1: Category = Intercalation materials; Anode = Graphitic carbon hollow nanocage; Electrol",10.1002/EXP.20210239,Electrolyte formulation strategies for potassium-based batteries
Capacity_Retention,78 %,,high concentrated KFSI/EMC | galvanostatic cycling,78% @ 50 cycles (0.1 A g-1),"TABLE DATA BLOCK
Headers: Category; Anode; Electrolyte; Capacity (mAh g-1); Capacity retention; Ref.
Rows:
Row 1: Category = Intercalation materials; Anode = Graphitic carbon hollow nanocage; Electrol",10.1002/EXP.20210239,Electrolyte formulation strategies for potassium-based batteries
Capacity_Retention,87.8 %,Moderately concentrated KFSI in TEP,Moderately concentrated KFSI in TEP | galvanostatic plating/stripping | half_cell,87.8%@600 cycles (0.3 A g-1),"TABLE DATA BLOCK
Headers: Category; Anode; Electrolyte; Capacity (mAh g-1); Capacity retention; Ref.
Rows:
Row 1: Category = Intercalation materials; Anode = Graphitic carbon hollow nanocage; Electrol",10.1002/EXP.20210239,Electrolyte formulation strategies for potassium-based batteries
Capacity_Retention,85 %,1 M KBF4 in EC/EMC,1 M KBF4 in EC/EMC,85%@600 cycles (0.2 A g-1),"TABLE DATA BLOCK
Headers: Category; Anode; Electrolyte; Capacity (mAh g-1); Capacity retention; Ref.
Rows:
Row 1: Category = Intercalation materials; Anode = Graphitic carbon hollow nanocage; Electrol",10.1002/EXP.20210239,Electrolyte formulation strategies for potassium-based batteries
Capacity_Retention,76 %,,"KClO4 salt based electrolyte, low concentration",76% after 500 cycles (0.2 A g-1),"TABLE DATA BLOCK
Headers: Category; Anode; Electrolyte; Capacity (mAh g-1); Capacity retention; Ref.
Rows:
Row 1: Category = Intercalation materials; Anode = Graphitic carbon hollow nanocage; Electrol",10.1002/EXP.20210239,Electrolyte formulation strategies for potassium-based batteries
Capacity_Retention,81 %,,KPF6 based EC/DEC electrolytes,81% after 100 cycles (0.1 A g-1),"TABLE DATA BLOCK
Headers: Category; Anode; Electrolyte; Capacity (mAh g-1); Capacity retention; Ref.
Rows:
