Repository: CHEERUPGOGO/ABRagent

# AutoBatteryResearch Agent (ABRAgent)

**全生命周期化学电池研究自主智能体与科研工程平台**

AutoBatteryResearch Agent (ABRAgent) 是专为高比能化学电池（锂金属电池、固态电池、高镍三元体系等）研发设计的自主 AI 智能体系统。系统采用 **Agent-Centric（智能体主控）设计哲学**：由全局顶层智能体（`ABRAgent`）驱动 LangChain/LangGraph ReAct 认知循环，融合**学术文献感知、语义向量入库、微观材料与电芯组装挖掘、多智能体 RAG 方案设计（Planner/Retrieval/Writer/Reviewer）、热力学分级约束规则引擎（RelationEngine C1–C3, C5–C8）以及 SPM PINN 物理仿真（纯 numpy 推理）**，实现从海量学术论文到结构化电芯配方方案、物理验证及综合科研研报的端到端自主闭环。

---

## 🌟 核心特性

```
                     ┌──────────────────────────────────────────────────────────┐
                     │          全局主控智能体 ABRAgent (LangGraph ReAct)          │
                     │  - 全部 6 个 Stage 均由大模型主控决策 (LLM in brain seat)  │
                     │  - MemorySaver 线程记忆 + 多轮工具编排 (recursion_limit 25) │
                     │  - 门禁驳回自愈反思：失败诊断回注重试提示词 (Self-Correction) │
                     └──────────────────────────────────────────────────────────┘
                                                  │
                          自主感知 Tips、调度工具、发起 Check 自检与 Complete 推进
                                                  ▼
      ┌─────────────────────────────────────────────────────────────────────────────────────────┐
      │                      工作流与规则护栏 (Workflow & Deterministic Checkers)                │
      │                                                                                         │
      │  [Stage 1~3: 资产感知与增量工具]                                                          │
      │  ├── InspectLiteratureAssets / IngestLiteraturePapers ──▶ Agent 判定文献完备度           │
      │  ├── InspectVectorDB / IndexSemanticVectors           ──▶ Agent 判定向量库与语义打标    │
      │  └── InspectCellEntities / ExtractAndAssembleCells    ──▶ Agent 判定电芯三元组与ML资产  │
      │                                                                                         │
      │  [Stage 4~6: RAG 方案设计、PINN 仿真与研报编译]                                           │
      │  ├── RunRAGDesign / QueryMaterialsProject ──▶ 单链路: Planner→Retrieval(+MP)→Writer→Reviewer│
      │  │                                           + RelationEngine 分级规则 (C1–C3, C5–C8) & 契约 v2.0│
      │  ├── RunPhysicsSimulation / ReviseGeometry ──▶ SPM PINN 放电仿真与几何反馈修订          │
      │  └── SynthesizeResearchReport             ──▶ 六节结构化科研研报 + 指纹一致性核验        │
      │                                                                                         │
      │  [阶段门禁与状态流转工具]                                                                  │
      │  ├── CurrentTips: 读取当前阶段任务指标规范 (防止走偏)                                       │
      │  ├── Check: 触发确定性 Checker；若报错输出 failure_summary 供 Agent 自我反思修复           │
      │  └── Complete: 门禁完全通过后，原子推进工作流至下一阶段                                    │
      └─────────────────────────────────────────────────────────────────────────────────────────┘
```

1. **智能体主控架构**：顶层 `ABRAgent` 掌控 ReAct 主循环（Thought → Action → Observation），六个阶段全部由大模型自主决策；工作流（`StageManager`）与确定性校验器（`Checkers`）作为外部护栏——**大模型在大脑主控位，工作流在规则裁判位**。Stage 1–3、5、6 提供确定性执行器离线兜底，而 Stage 4 RAG 在无可用 LLM 时严格执行 fail-closed 拦截（绝不编造虚假配方）。
2. **确定性门禁与自愈反思**：`Check` 自检不通过时输出 `failure_summary`（error_code / error / next_action），回注重试轮提示词驱动针对性修复；同一阶段多次重试共享 LangGraph 线程记忆。
3. **真实数据与分级约束铁律**：「有则提取、无则留空、禁止编造」。设计方案需通过 `RelationEngine` **7 条分级规则**（**C1–C3, C5–C8**，**C4 已永久移除**，`RULES_VERSION="C1-C8/v2.4-c1-c3-advisory"`）：包含未验证材料 `C0_UNVERIFIED_MATERIAL` 前置 fail-closed 拒绝、`C1/C3` 非阻断建议及 `C2` 带 `mitigation_whitelist` 缓解白名单审查、`C5` 推荐、 `C6` 审计批注、`C7` $\ge 400$ Wh/kg 石墨负极排除、`C8` $\ge 500$ Wh/kg 前沿目标放行并标记；证据链必须携带真实 DOI 或 Materials Project (`MP:`) 溯源标识。
4. **课题级产物隔离**：每个研究课题的产物（设计方案、电芯组装、综合研报、状态文件）独立存放在 `output/tasks/<课题>/`，多课题并行互不污染。
5. **四维交互入口**：CLI 命令行、Textual/Rich TUI 终端面板、FastAPI Web 监控大屏（Gradio 后备）、领域专家 MCP Server（支持 Streamable HTTP / stdio）。

---

## 🔬 六阶段科研工作流

| Stage | 名称 | 核心产物 | 门禁 Checker |
|:---:|---|---|---|
| 1 | 文献解析与组件分类 | `database/type/` 分类文献库 | `IngestionChecker`（三大组件分类完备性） |
| 2 | 语义标注与向量入库 | `miner/chroma/paragraphs_q` 段落向量库 | `VectorDBChecker` |

### Materials Project 官方 MCP（可选）

在运行项目的 Python 环境中安装 `pip install -e ".[mp]"`，并在项目根目录的 `.env` 中填写 `MP_API_KEY`。`MP_MCP_PYTHON` 留空时使用当前解释器；若项目运行在其他环境，将它设为安装了 `mp-api[mcp]` 的解释器路径。FastMCP Client 会按需启动官方 `mp_api.mcp.server`，无需手动常驻 Server。配置和握手命令见 [Materials Project MCP 接入说明](docs/materials_project_mcp.md)。

Stage 4 的 Planner **仅在两个条件同时成立时**生成 `mp_queries`：问题明确给出化学式、化学体系或 `mp-id`，且回答确实需要晶体结构、晶相稳定性、形成能、能量高于凸包、带隙等计算属性。查询在本地文献检索之后、Writer 生成方案之前执行；`RunRAGDesign` 已包含此步骤，同一设计问题无需先让 Agent 再调用一次 `QueryMaterialsProject`。

| 问题示例 | 预期 `mp_queries` | 主要证据 |
|---|---|---|
| `LaFeO3 的空间群和能量高于凸包是多少？` | `["LaFeO3"]` | MP 计算属性 |
| `LaFeO3 包覆后 1 C 循环 150 次容量保持率是多少？` | `[]` | 本地实验文献 |

仅出现材料名称并不触发 MP。包覆工艺、电解液配方、界面 M–O 键是否形成、氧释放是否减少及循环性能，仍需实验或文献证据；MP 的本体计算属性不能直接证明这些结论。运行后可检查课题目录下 `rag_result.json`：`plan.mp_queries` 是规划的查询，`retrieval.search_logs` 是实际调用状态，最终 `evidence` 中的 `MP:` 条目及方案引用才表明 MP 数据进入了答案。

---

# 标记说明: unit | integration | external | slow

File: miner/json/test/anode/anode_anode_cond.json (part 1 of 2)
{
  "file": "/home/ls/xiaoyue/LLM2/LMLLM/database/type/test/Lithium_Ion_Metal_Battery/anode/anode.md",
  "doi": "anode",
  "title": "High-entropy oxides as advanced anode materials for long-life lithium-ion Batteries",
  "agent_mode": "anode-cond",
  "materials": [
    {
      "name": "(FeCoNiCrMn)3O4 HEO",
      "short_name": "(FeCoNiCrMn)3O4 HEO",
      "formula": "(FeCoNiCrMn)3O4",
      "role": "novel",
      "description": "Prepared by oxidation of FeCoNiCrMn high-entropy alloy powder at 1000°C in oxygen atmosphere.",
      "material_id": "anode_M001"
    },
    {
      "name": "(FeCoNiCrMn)3O4 BM",
      "short_name": "(FeCoNiCrMn)3O4 BM",
      "formula": "(FeCoNiCrMn)3O4",
      "role": "comparison",
      "description": "Prepared by ball milling of oxide precursors (Fe2O3, NiO, Cr2O3, MnO2, Co3O4) followed by same heat treatment as HEO.",
      "material_id": "anode_M002"
    }
  ],
  "results": [
    {
      "material_id": "anode_M001",
      "material_name": "(FeCoNiCrMn)3O4 HEO",
      "material_context": "novel: (FeCoNiCrMn)3O4 HEO ((FeCoNiCrMn)3O4)",
      "condition_items": [
        {
          "paragraph": "# High-entropy oxides as advanced anode materials for long-life lithium-ion Batteries  Bin Xiao a , Gang Wu a , Tongde Wang a , Zhengang Wei a , Yanwei Sui a,\\* , Baolong Shen a , Jiqiu Qi a , Fuxiang",
          "has_condition": true,
          "conditions": [
            {
              "condition_id": "C001",
              "material_id": "global",
              "electrochemical_test_conditions": {
                "current_density_mA_g": 2000,
                "test_method": "galvanostatic",
                "cycle_number": 1200,
                "source_text": "achieved a high reversible capacity of 596.5 mA h g^-1 and a good capacity retention of 86.2% after 1200 cycles at 2.0 A g^-1"
              }
            }
          ]
        },
        {
          "paragraph": "# 2.1. Material synthesis  The FeCoNiCrMn HEA powder $( > 9 9 \\% ;$ average crystal size, 50 µm) were acquired from Beijing Gaoke new material technology $\\mathrm { . , }$ , Ltd. $\\mathrm { } _ { 2 } ",
          "has_condition": false,
          "conditions": []
        },
        {
          "paragraph": "# 2.2. Characterization  X-ray diffraction (XRD, Ultima IV, Cu Kα radiation) of HEOs was tested in the region of 2θ= 10–80◦. Thermogravimetric (TG) were tested by a thermogravimetric analyzer (STA 449",
          "has_condition": false,
          "conditions": []
        },
        {
          "paragraph": "# 2.3. Electrochemical measurements  The obtained $\\mathrm { ( ) _ { 3 } O _ { 4 } }$ HEO were used as active materials for coin cells, and then electrochemical test was carried out. Polyvinylidene fl",
          "has_condition": true,
          "conditions": [
            {
              "condition_id": "C002",
              "material_id": "global",
              "electrochemical_test_conditions": {
                "cell_config": "half-cell",
                "temperature_C": 25.0,
                "voltage_min_V": 0.01,
                "voltage_max_V": 3.0,
                "reference_electrode": "Li/Li+",
                "test_method": "galvanostatic",
                "source_text": "Electrochemical performances were carried out on the LAND CT2001A multi-channel battery test system (0.01–3 V) at 25°C."
              },
              "cell_assembly_conditions": {
                "electrolyte_composition": "1 M LiPF6 in EC/DMC (1:1 by volume)",
                "current_collector": "copper foil",
                "assembly_environment": "argon glove box",
                "li_counter_reference": "Li metal",
                "source_text": "Polyvinylidene fluoride, acetylene black and HEO were mixed at the weight ratio of 1:1:8, a certain amount of NMP was added, and then applied to the copper foil current collector to form the working electrode. After the coated copper foil dried in a vacuum drying oven (120°C) for 8 h, it was cut into a disc with a diameter of 14 mm and used as electrode for cell assembling in an argon glove box. The electrolyte was 1 M LiPF6 in the mix of ethylene carbonate and dimethyl carbonate (1:1 by volume)."
              }
            },
            {
              "condition_id": "C003",
              "material_id": "global",
              "electrochemical_test_conditions": {
                "cell_config": "half-cell",
                "temperature_C": 25.0,
                "voltage_min_V": 0.01,
                "voltage_max_V": 3.0,
                "reference_electrode": "Li/Li+",
                "test_method": "CV",
                "source_text": "Cyclic voltammetry (CV) tests ranging from 0.01 to 3.0 V were tested on Gamry interface 1010 at 25°C."
              },
              "cell_assembly_conditions": {
                "electrolyte_composition": "1 M LiPF6 in EC/DMC (1:1 by volume)",
                "current_collector": "copper foil",
                "assembly_environment": "argon glove box",
                "li_counter_reference": "Li metal",
                "source_text": "Polyvinylidene fluoride, acetylene black and HEO were mixed at the weight ratio of 1:1:8, a certain amount of NMP was added, and then applied to the copper foil current collector to form the working electrode. After the coated copper foil dried in a vacuum drying oven (120°C) for 8 h, it was cut into a disc with a diameter of 14 mm and used as electrode for cell assembling in an argon glove box. The electrolyte was 1 M LiPF6 in the mix of ethylene carbonate and dimethyl carbonate (1:1 by volume)."
              }
            },
            {
              "condition_id": "C004",
              "material_id": "global",
              "electrochemical_test_conditions": {
                "cell_config": "half-cell",
                "reference_electrode": "Li/Li+",
                "test_method": "EIS",
                "source_text": "The electrochemical impedance spectroscopy (EIS) was also tested via Gamry interface 1010, with frequencies ranging from 0.1 to 100,000 Hz."
              },
              "cell_assembly_conditions": {
                "electrolyte_composition": "1 M LiPF6 in EC/DMC (1:1 by volume)",
                "current_collector": "copper foil",
                "assembly_environment": "argon glove box",
                "li_counter_reference": "Li metal",
                "source_text": "Polyvinylidene fluoride, acetylene black and HEO were mixed at the weight ratio of 1:1:8, a certain amount of NMP was added, and then applied to the copper foil current collector to form the working electrode. After the coated copper foil dried in a vacuum drying oven (120°C) for 8 h, it was cut into a disc with a diameter of 14 mm and used as electrode for cell assembling in an argon glove box. The electrolyte was 1 M LiPF6 in the mix of ethylene carbonate and dimethyl carbonate (1:1 by volume)."
              }
            },
            {
              "condition_id": "C005",
              "material_id": "global",
              "electrochemical_test_conditions": {
                "cell_config": "half-cell",
                "reference_electrode": "Li/Li+",
                "test_method": "GITT",
                "source_text": "The galvanostatic intermittent titration technique (GITT) was applied to test the lithium ion diffusion performance during charge and discharge."
              },
              "cell_assembly_conditions": {
                "electrolyte_composition": "1 M LiPF6 in EC/DMC (1:1 by volume)",
                "current_collector": "copper foil",
                "assembly_environment": "argon glove box",
                "li_counter_reference": "Li metal",
                "source_text": "Polyvinylidene fluoride, acetylene black and HEO were mixed at the weight ratio of 1:1:8, a certain amount of NMP was added, and then applied to the copper foil current collector to form the working electrode. After the coated copper foil dried in a vacuum drying oven (120°C) for 8 h, it was cut into a disc with a diameter of 14 mm and used as electrode for cell assembling in an argon glove box. The electrolyte was 1 M LiPF6 in the mix of ethylene carbonate and dimethyl carbonate (1:1 by volume)."
              }
            }
          ]
        },
        {
          "paragraph": "# 2.4. Computational methods  All calculations were conducted within density functional theory (DFT) through Vienna Ab-initio Simulation Package (VASP, version 5.4.4) [26] employing the projector-augm",
          "has_condition": false,
          "conditions": []
        },
        {
          "paragraph": "# 3. Result and discussion  The synthesis of $\\mathrm { ( ) _ { 3 } O _ { 4 } }$ HEO was a very simple process that a certain amount of powder was oxidized at high temperature, as shown in Fig. 1. In ",
          "has_condition": false,
          "conditions": []
        },
        {
          "paragraph": "<details> <summary>line</summary> </details> <details> <summary>line</summary> </details> <details> <summary>line</summary> </details> <details> <summary>line</summary> </details> <details> <summary>l",
          "has_condition": true,
          "conditions": [
            {
              "condition_id": "C002",
              "material_id": "global",
              "electrochemical_test_conditions": {
                "cell_config": "half-cell",
                "current_density_mA_g": 100.0,
                "voltage_min_V": 0.01,
                "voltage_max_V": 3.0,
                "reference_electrode": "Li/Li+",
                "test_method": "galvanostatic",
                "source_text": "Fig. 4a shows the charge-discharge curves of (FeCoNiCrMn)3O4 HEO at 0.01–3.00 V at various rates (0.1, 0.2, 0.5, 1.0, 2.0 and 3.0 A g-1)."
              },
              "cell_assembly_conditions": {},
              "electrode_fabrication_params": {}
            },
            {
              "condition_id": "C002",
              "material_id": "global",
              "electrochemical_test_conditions": {
                "cell_config": "half-cell",
                "current_density_mA_g": 200.0,
                "voltage_min_V": 0.01,
                "voltage_max_V": 3.0,
                "reference_electrode": "Li/Li+",
                "test_method": "galvanostatic",
                "source_text": "Fig. 4a shows the charge-discharge curves of (FeCoNiCrMn)3O4 HEO at 0.01–3.00 V at various rates (0.1, 0.2, 0.5, 1.0, 2.0 and 3.0 A g-1)."
              },
              "cell_assembly_conditions": {},
              "electrode_fabrication_params": {}
            },
            {
              "condition_id": "C002",
              "material_id": "global",
              "electrochemical_test_conditions": {
                "cell_config": "half-cell",
                "current_density_mA_g": 500.0,
                "voltage_min_V": 0.01,
                "voltage_max_V": 3.0,
                "reference_electrode": "Li/Li+",
                "test_method": "galvanostatic",
                "source_text": "Fig. 4a shows the charge-discharge curves of (FeCoNiCrMn)3O4 HEO at 0.01–3.00 V at various rates (0.1, 0.2, 0.5, 1.0, 2.0 and 3.0 A g-1)."
              },
              "cell_assembly_conditions": {},
              "electrode_fabrication_params": {}
            },
            {
              "condition_id": "C002",
              "material_id": "global",
              "electrochemical_test_conditions": {
                "cell_config": "half-cell",
                "current_density_mA_g": 1000.0,
                "voltage_min_V": 0.01,
                "voltage_max_V": 3.0,
                "reference_electrode": "Li/Li+",
                "test_method": "galvanostatic",
                "source_text": "Fig. 4a shows the charge-discharge curves of (FeCoNiCrMn)3O4 HEO at 0.01–3.00 V at various rates (0.1, 0.2, 0.5, 1.0, 2.0 and 3.0 A g-1)."
              },
              "cell_assembly_conditions": {},
              "electrode_fabrication_params": {}
            },
            {
              "condition_id": "C002",
              "material_id": "global",
              "electrochemical_test_conditions": {
                "cell_config": "half-cell",
                "current_density_mA_g": 2000.0,
                "voltage_min_V": 0.01,
                "voltage_max_V": 3.0,
                "reference_electrode": "Li/Li+",
                "test_method": "galvanostatic",
                "source_text": "Fig. 4a shows the charge-discharge curves of (FeCoNiCrMn)3O4 HEO at 0.01–3.00 V at various rates (0.1, 0.2, 0.5, 1.0, 2.0 and 3.0 A g-1)."
              },
              "cell_assembly_conditions": {},
              "electrode_fabrication_params": {}
            },
            {
              "condition_id": "C002",
              "material_id": "global",
              "electrochemical_test_conditions": {
                "cell_config": "half-cell",
                "current_density_mA_g": 3000.0,
                "voltage_min_V": 0.01,
                "voltage_max_V": 3.0,
                "reference_electrode": "Li/Li+",
                "test_method": "galvanostatic",
                "source_text": "Fig. 4a shows the charge-discharge curves of (FeCoNiCrMn)3O4 HEO at 0.01–3.00 V at various rates (0.1, 0.2, 0.5, 1.0, 2.0 and 3.0 A g-1)."
              },
              "cell_assembly_conditions": {},
              "electrode_fabrication_params": {}
            },
            {
              "condition_id": "C006",
              "material_id": "global",
              "electrochemical_test_conditions": {
                "cell_config": "half-cell",
                "current_density_mA_g": 500.0,
                "reference_electrode": "Li/Li+",
                "test_method": "galvanostatic",
                "cycle_number": 260,
                "source_text": "Fig. 4c shows the cycling performance of (FeCoNiCrMn)3O4 HEO and (FeCoNiCrMn)3O4 BM at 0.5 A g-1. ... even after 260 cycles its reversible capacity still reached up to 692.8 mA h g-1."
              },
              "cell_assembly_conditions": {},
              "electrode_fabrication_params": {}
            },
            {
              "condition_id": "C007",
              "material_id": "global",
              "electrochemical_test_conditions": {
                "cell_config": "half-cell",
                "current_density_mA_g": 2000.0,
                "reference_electrode": "Li/Li+",
                "test_method": "galvanostatic",
                "cycle_number": 1200,
                "source_text": "For further testing the stability of (FeCoNiCrMn)3O4 HEO during charge/discharge, long cycles were tested at 2 A g-1. Even after 1200 cycles, ... still deliver a capacity of 596.5 mA h g-1."
              },
              "cell_assembly_conditions": {},
              "electrode_fabrication_params": {}
            }
          ]
        },
        {
          "paragraph": "To reveal the mechanism of enhanced electrochemical performances, EIS from 0.1 Hz to 100 kHz were tested, as shown in Fig. 4i and Fig. S6c. Nyquist plots were simulated through the equivalent circuit ",
          "has_condition": true,
          "conditions": [
            {
              "condition_id": "C008",
              "material_id": "global",
              "electrochemical_test_conditions": {
                "cell_config": "half-cell",
                "reference_electrode": "Li/Li+",
                "test_method": "EIS",
                "source_text": "EIS from 0.1 Hz to 100 kHz were tested"
              }
            }
          ]
        },
        {
          "paragraph": "$$ D _ {L i ^ {+}} = \\frac {R ^ {2} T ^ {2}}{2 A ^ {2} n ^ {4} F ^ {4} C ^ {2} \\sigma_ {\\omega} {} ^ {2}} \\tag {1} $$ $$ Z ^ {\\prime} = R _ {e} + R _ {c t} + \\sigma_ {\\omega} \\omega^ {- 0. 5} \\tag {2}",
          "has_condition": false,
          "conditions": []
        },
        {
          "paragraph": "To further investigate the enhanced rate and cycle capability of $\\mathrm { ( ) _ { 3 } O _ { 4 } }$ HEO, the pseudocapacitive contribution was studied via CV analyses at various scan rates. The CV cu",
          "has_condition": true,
          "conditions": []
        },
        {
          "paragraph": "$$ i = ^ {b} \\tag {3} $$ where the b value was calculated from the slope of the log(i) versus log plots. The diffusion-controlled lithium-storage behavior was represented through the b value of 0.5, a",
          "has_condition": false,
          "conditions": []
        },
        {
          "paragraph": "$$ i = k _ {1} v + k _ {2} v ^ {1 / 2} \\tag {4} $$ Where k1v represents pseudocapacitive, and $k _ { 2 } \\nu ^ { 1 / 2 }$ represents diffusioncontrolled portions. In Fig. 5b and ${ \\mathrm { } } .$ . ",
          "has_condition": true,
          "conditions": [
            {
              "condition_id": "C009",
              "material_id": "global",
              "electrochemical_test_conditions": {
                "test_method": "CV",
                "scan_rate_mV_s": 0.5,
                "source_text": "In Fig. 5b and S8a-d, the capacitive contribution increases from 40.76% to 82.02% as the scan rate increases from 0.5 to 2.0 mV s⁻¹ (Fig. 5d)."
              }
            },
            {
              "condition_id": "C010",
              "material_id": "global",
              "electrochemical_test_conditions": {
                "test_method": "CV",
                "scan_rate_mV_s": 2.0,
                "source_text": "In Fig. 5b and S8a-d, the capacitive contribution increases from 40.76% to 82.02% as the scan rate increases from 0.5 to 2.0 mV s⁻¹ (Fig. 5d)."
              }
            }
          ]
        },
        {
          "paragraph": "To further study the lithium storage mechanism of $\\mathrm { ( ) _ { 3 } O _ { 4 } }$ HEO, in situ XRD was conducted during the first cycle in Fig. 5e. At the initial state of open-circuit voltage, th",
          "has_condition": false,
          "conditions": []
        },
        {
          "paragraph": "To study structures and electronic properties of $\\mathrm { ( ) _ { 3 } O _ { 4 } }$ HEO, the DFT calculations were performed. Based on XRD results, the Fd-3 m space group was used to construct possib",
          "has_condition": false,
          "conditions": []
        },
        {
          "paragraph": "<details> <summary>chemical</summary> Crystal structure diagram of a cobalt-iron alloy showing cobalt, chromium, and iron atoms in a lattice arrangement </details> （b） <details> <summary>chemical</sum",
          "has_condition": false,
          "conditions": []
        },
        {
          "paragraph": "The authors declare that they have no known competing financial interests or personal relationships that could have appeared to influence the work reported in this paper.",
          "has_condition": false,
          "conditions": []
        },
        {
          "paragraph": "# Appendix A. Supporting information  Supplementary data associated with this article can be found in the online version at doi:10.1016/j.nanoen.2022.106962.",
          "has_condition": false,
          "conditions": []
        }
      ],
      "all_conditions": [
        {
          "condition_id": "C001",
          "material_id": "global",
          "electrochemical_test_conditions": {
            "current_density_mA_g": 2000,
            "test_method": "galvanostatic",
            "cycle_number": 1200,
            "source_text": "achieved a high reversible capacity of 596.5 mA h g^-1 and a good capacity retention of 86.2% after 1200 cycles at 2.0 A g^-1"
          }
        },
        {
          "condition_id": "C002",
          "material_id": "global",
          "electrochemical_test_conditions": {
            "cell_config": "half-cell",
            "temperature_C": 25.0,
            "voltage_min_V": 0.01,
            "voltage_max_V": 3.0,
            "reference_electrode": "Li/Li+",
            "test_method": "galvanostatic",
            "source_text": "Electrochemical performances were carried out on the LAND CT2001A multi-channel battery test system (0.01–3 V) at 25°C."
          },
          "cell_assembly_conditions": {
            "electrolyte_composition": "1 M LiPF6 in EC/DMC (1:1 by volume)",
            "current_collector": "copper foil",
            "assembly_environment": "argon glove box",
            "li_counter_reference": "Li metal",
            "source_text": "Polyvinylidene fluoride, acetylene black and HEO were mixed at the weight ratio of 1:1:8, a certain amount of NMP was added, and then applied to the copper foil current collector to form the working electrode. After the coated copper foil dried in a vacuum drying oven (120°C) for 8 h, it was cut into a disc with a diameter of 14 mm and used as electrode for cell assembling in an argon glove box. The electrolyte was 1 M LiPF6 in the mix of ethylene carbonate and dimethyl carbonate (1:1 by volume)."
          }
        },
        {
          "condition_id": "C003",
          "material_id": "global",
          "electrochemical_test_conditions": {
            "cell_config": "half-cell",
            "temperature_C": 25.0,
            "voltage_min_V": 0.01,
            "voltage_max_V": 3.0,
            "reference_electrode": "Li/Li+",
            "test_method": "CV",
            "source_text": "Cyclic voltammetry (CV) tests ranging from 0.01 to 3.0 V were tested on Gamry interface 1010 at 25°C."
          },
          "cell_assembly_conditions": {
            "electrolyte_composition": "1 M LiPF6 in EC/DMC (1:1 by volume)",
            "current_collector": "copper foil",
            "assembly_environment": "argon glove box",
            "li_counter_reference": "Li metal",
            "source_text": "Polyvinylidene fluoride, acetylene black and HEO were mixed at the weight ratio of 1:1:8, a certain amount of NMP was added, and then applied to the copper foil current collector to form the working electrode. After the coated copper foil dried in a vacuum drying oven (120°C) for 8 h, it was cut into a disc with a diameter of 14 mm and used as electrode for cell assembling in an argon glove box. The electrolyte was 1 M LiPF6 in the mix of ethylene carbonate and dimethyl carbonate (1:1 by volume)."
          }
        },
        {
          "condition_id": "C004",
          "material_id": "global",
          "electrochemical_test_conditions": {
            "cell_config": "half-cell",
            "reference_electrode": "Li/Li+",
            "test_method": "EIS",
            "source_text": "The electrochemical impedance spectroscopy (EIS) was also tested via Gamry interface 1010, with frequencies ranging from 0.1 to 100,000 Hz."
          },
          "cell_assembly_conditions": {
            "electrolyte_composition": "1 M LiPF6 in EC/DMC (1:1 by volume)",
            "current_collector": "copper foil",
            "assembly_environment": "argon glove box",
            "li_counter_reference": "Li metal",
            "source_text": "Polyvinylidene fluoride, acetylene black and HEO were mixed at the weight ratio of 1:1:8, a certain amount of NMP was added, and then applied to the copper foil current collector to form the working electrode. After the coated copper foil dried in a vacuum drying oven (120°C) for 8 h, it was cut into a disc with a diameter of 14 mm and used as electrode for cell assembling in an argon glove box. The electrolyte was 1 M LiPF6 in the mix of ethylene carbonate and dimethyl carbonate (1:1 by volume)."
          }
        },
        {
          "condition_id": "C005",
          "material_id": "global",
          "electrochemical_test_conditions": {
            "cell_config": "half-cell",
            "reference_electrode": "Li/Li+",
            "test_method": "GITT",
            "source_text": "The galvanostatic intermittent titration technique (GITT) was applied to test the lithium ion diffusion performance during charge and discharge."
          },
          "cell_assembly_conditions": {
            "electrolyte_composition": "1 M LiPF6 in EC/DMC (1:1 by volume)",
            "current_collector": "copper foil",
            "assembly_environment": "argon glove box",
            "li_counter_reference": "Li metal",
            "source_text": "Polyvinylidene fluoride, acetylene black and HEO were mixed at the weight ratio of 1:1:8, a certain amount of NMP was added, and then applied to the copper foil current collector to form the working electrode. After the coated copper foil dried in a vacuum drying oven (120°C) for 8 h, it was cut into a disc with a diameter of 14 mm and used as electrode for cell assembling in an argon glove box. The electrolyte was 1 M LiPF6 in the mix of ethylene carbonate and dimethyl carbonate (1:1 by volume)."
          }
        },
        {
          "condition_id": "C002",
          "material_id": "global",
          "electrochemical_test_conditions": {
            "cell_config": "half-cell",
            "current_density_mA_g": 100.0,
            "voltage_min_V": 0.01,
            "voltage_max_V": 3.0,
            "reference_electrode": "Li/Li+",
            "test_method": "galvanostatic",
            "source_text": "Fig. 4a shows the charge-discharge curves of (FeCoNiCrMn)3O4 HEO at 0.01–3.00 V at various rates (0.1, 0.2, 0.5, 1.0, 2.0 and 3.0 A g-1)."
          },
          "cell_assembly_conditions": {},
          "electrode_fabrication_params": {}
        },
        {
          "condition_id": "C002",
          "material_id": "global",
          "electrochemical_test_conditions": {
            "cell_config": "half-cell",
            "current_density_mA_g": 200.0,
            "voltage_min_V": 0.01,
            "voltage_max_V": 3.0,
            "reference_electrode": "Li/Li+",
            "test_method": "galvanostatic",
            "source_text": "Fig. 4a shows the charge-discharge curves of (FeCoNiCrMn)3O4 HEO at 0.01–3.00 V at various rates (0.1, 0.2, 0.5, 1.0, 2.0 and 3.0 A g-1)."
          },
          "cell_assembly_conditions": {},
          "electrode_fabrication_params": {}
        },
        {
          "condition_id": "C002",
          "material_id": "global",
          "electrochemical_test_conditions": {
            "cell_config": "half-cell",
            "current_density_mA_g": 500.0,
            "voltage_min_V": 0.01,
            "voltage_max_V": 3.0,
            "reference_electrode": "Li/Li+",
            "test_method": "galvanostatic",
            "source_text": "Fig. 4a shows the charge-discharge curves of (FeCoNiCrMn)3O4 HEO at 0.01–3.00 V at various rates (0.1, 0.2, 0.5, 1.0, 2.0 and 3.0 A g-1)."
          },
          "cell_assembly_conditions": {},
          "electrode_fabrication_params": {}
        },
        {
          "condition_id": "C002",
          "material_id": "global",
          "electrochemical_test_conditions": {
            "cell_config": "half-cell",
            "current_density_mA_g": 1000.0,
            "voltage_min_V": 0.01,
            "voltage_max_V": 3.0,
            "reference_electrode": "Li/Li+",
            "test_method": "galvanostatic",
            "source_text": "Fig. 4a shows the charge-discharge curves of (FeCoNiCrMn)3O4 HEO at 0.01–3.00 V at various rates (0.1, 0.2, 0.5, 1.0, 2.0 and 3.0 A g-1)."
          },
          "cell_assembly_conditions": {},
          "electrode_fabrication_params": {}
        },
        {
          "condition_id": "C002",
          "material_id": "global",
          "electrochemical_test_conditions": {
            "cell_config": "half-cell",
            "current_density_mA_g": 2000.0,
            "voltage_min_V": 0.01,
            "voltage_max_V": 3.0,
            "reference_electrode": "Li/Li+",
            "test_method": "galvanostatic",
            "source_text": "Fig. 4a shows the charge-discharge curves of (FeCoNiCrMn)3O4 HEO at 0.01–3.00 V at various rates (0.1, 0.2, 0.5, 1.0, 2.0 and 3.0 A g-1)."
          },
          "cell_assembly_conditions": {},
          "electrode_fabrication_params": {}
        },
        {
          "condition_id": "C002",
          "material_id": "global",
          "electrochemical_test_conditions": {
            "cell_config": "half-cell",
            "current_density_mA_g": 3000.0,
            "voltage_min_V": 0.01,
            "voltage_max_V": 3.0,
            "reference_electrode": "Li/Li+",
            "test_method": "galvanostatic",
            "source_text": "Fig. 4a shows the charge-discharge curves of (FeCoNiCrMn)3O4 HEO at 0.01–3.00 V at various rates (0.1, 0.2, 0.5, 1.0, 2.0 and 3.0 A g-1)."
          },
          "cell_assembly_conditions": {},
          "electrode_fabrication_params": {}
        },
        {
          "condition_id": "C006",
          "material_id": "global",
          "electrochemical_test_conditions": {
            "cell_config": "half-cell",
            "current_density_mA_g": 500.0,
            "reference_electrode": "Li/Li+",
            "test_method": "galvanostatic",
            "cycle_number": 260,
            "source_text": "Fig. 4c shows the cycling performance of (FeCoNiCrMn)3O4 HEO and (FeCoNiCrMn)3O4 BM at 0.5 A g-1. ... even after 260 cycles its reversible capacity still reached up to 692.8 mA h g-1."
          },
          "cell_assembly_conditions": {},
          "electrode_fabrication_params": {}
        },
        {
          "condition_id": "C007",
          "material_id": "global",
          "electrochemical_test_conditions": {
            "cell_config": "half-cell",
            "current_density_mA_g": 2000.0,
            "reference_electrode": "Li/Li+",
            "test_method": "galvanostatic",
            "cycle_number": 1200,
            "source_text": "For further testing the stability of (FeCoNiCrMn)3O4 HEO during charge/discharge, long cycles were tested at 2 A g-1. Even after 1200 cycles, ... still deliver a capacity of 596.5 mA h g-1."
          },
          "cell_assembly_conditions": {},
          "electrode_fabrication_params": {}
        },
        {
          "condition_id": "C008",
          "material_id": "global",
          "electrochemical_test_conditions": {
            "cell_config": "half-cell",
            "reference_electrode": "Li/Li+",
            "test_method": "EIS",
            "source_text": "EIS from 0.1 Hz to 100 kHz were tested"
          }
        },
        {
          "condition_id": "C009",
          "material_id": "global",
          "electrochemical_test_conditions": {
            "test_method": "CV",
            "scan_rate_mV_s": 0.5,
            "source_text": "In Fig. 5b and S8a-d, the capacitive contribution increases from 40.76% to 82.02% as the scan rate increases from 0.5 to 2.0 mV s⁻¹ (Fig. 5d)."
          }
        },
        {
          "condition_id": "C010",
          "material_id": "global",
          "electrochemical_test_conditions": {
            "test_method": "CV",
            "scan_rate_mV_s": 2.0,
            "source_text": "In Fig. 5b and S8a-d, the capacitive contribution increases from 40.76% to 82.02% as the scan rate increases from 0.5 to 2.0 mV s⁻¹ (Fig. 5d)."
          }
        }
      ]
    },
    {
      "material_id": "anode_M002",
      "material_name": "(FeCoNiCrMn)3O4 BM",
      "material_context": "comparison: (FeCoNiCrMn)3O4 BM ((FeCoNiCrMn)3O4)",
      "condition_items": [
        {
          "paragraph": "# High-entropy oxides as advanced anode materials for long-life lithium-ion Batteries  Bin Xiao a , Gang Wu a , Tongde Wang a , Zhengang Wei a , Yanwei Sui a,\\* , Baolong Shen a , Jiqiu Qi a , Fuxiang",
          "has_condition": true,
          "conditions": [
            {
              "condition_id": "C001",
              "material_id": "global",
              "electrochemical_test_conditions": {
                "current_density_mA_g": 2000,
                "test_method": "galvanostatic",
                "cycle_number": 1200,
                "source_text": "achieved a high reversible capacity of 596.5 mA h g^-1 and a good capacity retention of 86.2% after 1200 cycles at 2.0 A g^-1"
              }
            }
          ]
        },
        {
          "paragraph": "# 2.1. Material synthesis  The FeCoNiCrMn HEA powder $( > 9 9 \\% ;$ average crystal size, 50 µm) were acquired from Beijing Gaoke new material technology $\\mathrm { . , }$ , Ltd. $\\mathrm { } _ { 2 } ",
          "has_condition": false,
          "conditions": []
        },
        {
          "paragraph": "# 2.2. Characterization  X-ray diffraction (XRD, Ultima IV, Cu Kα radiation) of HEOs was tested in the region of 2θ= 10–80◦. Thermogravimetric (TG) were tested by a thermogravimetric analyzer (STA 449",
          "has_condition": false,
          "conditions": []
        },
        {
          "paragraph": "# 2.3. Electrochemical measurements  The obtained $\\mathrm { ( ) _ { 3 } O _ { 4 } }$ HEO were used as active materials for coin cells, and then electrochemical test was carried out. Polyvinylidene fl",
          "has_condition": true,
          "conditions": [
            {
              "condition_id": "C002",
              "material_id": "global",
              "electrochemical_test_conditions": {
                "cell_config": "half-cell",
                "temperature_C": 25.0,
                "voltage_min_V": 0.01,
                "voltage_max_V": 3.0,
                "reference_electrode": "Li/Li+",
                "test_method": "galvanostatic",
                "source_text": "Electrochemical performances were carried out on the LAND CT2001A multi-channel battery test system (0.01–3 V) at 25°C."
              },
              "cell_assembly_conditions": {
                "electrolyte_composition": "1 M LiPF6 in EC/DMC (1:1 by volume)",
                "current_collector": "copper foil",
                "assembly_environment": "argon glove box",
                "li_counter_reference": "Li metal",
                "source_text": "Polyvinylidene fluoride, acetylene black and HEO were mixed at the weight ratio of 1:1:8, a certain amount of NMP was added, and then applied to the copper foil current collector to form the working electrode. After the coated copper foil dried in a vacuum drying oven (120°C) for 8 h, it was cut into a disc with a diameter of 14 mm and used as electrode for cell assembling in an argon glove box. The electrolyte was 1 M LiPF6 in the mix of ethylene carbonate and dimethyl carbonate (1:1 by volume)."
              }
            },
            {
              "condition_id": "C003",
              "material_id": "global",
              "electrochemical_test_conditions": {
                "cell_config": "half-cell",
                "temperature_C": 25.0,
                "voltage_min_V": 0.01,
                "voltage_max_V": 3.0,
                "reference_electrode": "Li/Li+",
                "test_method": "CV",
                "source_text": "Cyclic voltammetry (CV) tests ranging from 0.01 to 3.0 V were tested on Gamry interface 1010 at 25°C."
              },
              "cell_assembly_conditions": {
                "electrolyte_composition": "1 M LiPF6 in EC/DMC (1:1 by volume)",
                "current_collector": "copper foil",
                "assembly_environment": "argon glove box",
                "li_counter_reference": "Li metal",
                "source_text": "Polyvinylidene fluoride, acetylene black and HEO were mixed at the weight ratio of 1:1:8, a certain amount of NMP was added, and then applied to the copper foil current collector to form the working electrode. After the coated copper foil dried in a vacuum drying oven (120°C) for 8 h, it was cut into a disc with a diameter of 14 mm and used as electrode for cell assembling in an argon glove box. The electrolyte was 1 M LiPF6 in the mix of ethylene carbonate and dimethyl carbonate (1:1 by volume)."
              }
            },
            {
              "condition_id": "C004",
              "material_id": "global",
              "electrochemical_test_conditions": {
                "cell_config": "half-cell",
                "reference_electrode": "Li/Li+",
                "test_method": "EIS",
                "source_text": "The electrochemical impedance spectroscopy (EIS) was also tested via Gamry interface 1010, with frequencies ranging from 0.1 to 100,000 Hz."
              },
              "cell_assembly_conditions": {
                "electrolyte_composition": "1 M LiPF6 in EC/DMC (1:1 by volume)",
                "current_collector": "copper foil",
                "assembly_environment": "argon glove box",
                "li_counter_reference": "Li metal",
                "source_text": "Polyvinylidene fluoride, acetylene black and HEO were mixed at the weight ratio of 1:1:8, a certain amount of NMP was added, and then applied to the copper foil current collector to form the working electrode. After the coated copper foil dried in a vacuum drying oven (120°C) for 8 h, it was cut into a disc with a diameter of 14 mm and used as electrode for cell assembling in an argon glove box. The electrolyte was 1 M LiPF6 in the mix of ethylene carbonate and dimethyl carbonate (1:1 by volume)."
              }
            },
            {
              "condition_id": "C005",
              "material_id": "global",
              "electrochemical_test_conditions": {
                "cell_config": "half-cell",
                "reference_electrode": "Li/Li+",
                "test_method": "GITT",
                "source_text": "The galvanostatic intermittent titration technique (GITT) was applied to test the lithium ion diffusion performance during charge and discharge."
              },
              "cell_assembly_conditions": {
                "electrolyte_composition": "1 M LiPF6 in EC/DMC (1:1 by volume)",
                "current_collector": "copper foil",
                "assembly_environment": "argon glove box",
                "li_counter_reference": "Li metal",
                "source_text": "Polyvinylidene fluoride, acetylene black and HEO were mixed at the weight ratio of 1:1:8, a certain amount of NMP was added, and then applied to the copper foil current collector to form the working electrode. After the coated copper foil dried in a vacuum drying oven (120°C) for 8 h, it was cut into a disc with a diameter of 14 mm and used as electrode for cell assembling in an argon glove box. The electrolyte was 1 M LiPF6 in the mix of ethylene carbonate and dimethyl carbonate (1:1 by volume)."
              }
            }
          ]
        },
        {
          "paragraph": "# 2.4. Computational methods  All calculations were conducted within density functional theory (DFT) through Vienna Ab-initio Simulation Package (VASP, version 5.4.4) [26] employing the projector-augm",
          "has_condition": false,
          "conditions": []
        },
        {
          "paragraph": "# 3. Result and discussion  The synthesis of $\\mathrm { ( ) _ { 3 } O _ { 4 } }$ HEO was a very simple process that a certain amount of powder was oxidized at high temperature, as shown in Fig. 1. In ",
          "has_condition": false,
          "conditions": []
        },
        {
          "paragraph": "<details> <summary>line</summary> </details> <details> <summary>line</summary> </details> <details> <summary>line</summary> </details> <details> <summary>line</summary> </details> <details> <summary>l",
          "has_condition": true,
          "conditions": [
            {
              "condition_id": "C002",
              "material_id": "global",
              "electrochemical_test_conditions": {
                "cell_config": "half-cell",
                "current_density_mA_g": 100.0,
                "voltage_min_V": 0.01,
                "voltage_max_V": 3.0,
                "reference_electrode": "Li/Li+",
                "test_method": "galvanostatic",
                "source_text": "Fig. 4a shows the charge-discharge curves of (FeCoNiCrMn)3O4 HEO at 0.01–3.00 V at various rates (0.1, 0.2, 0.5, 1.0, 2.0 and 3.0 A g-1)."
              },
