Repository: CHEERUPGOGO/ABRagent

# AutoBatteryResearch Agent (ABRAgent)

**全生命周期化学电池研究自主智能体与科研工程平台**

AutoBatteryResearch Agent (ABRAgent) 是专为高比能化学电池（锂金属电池、固态电池、高镍三元体系等）研发设计的自主 AI 智能体系统。系统采用 **Agent-Centric（智能体主控）设计哲学**：由全局顶层智能体（`ABRAgent`）驱动 LangChain/LangGraph ReAct 认知循环，融合**学术文献感知、语义向量入库、微观材料与电芯组装挖掘、多智能体 RAG 方案设计（Planner/Retrieval/Writer/Reviewer）、热力学分级约束规则引擎（RelationEngine C1–C3, C5–C8）以及 SPM PINN 物理仿真（纯 numpy 推理）**，实现从海量学术论文到结构化电芯配方方案、物理验证及综合科研研报的端到端自主闭环。

---

## 🌟 核心特性

```
                     ┌──────────────────────────────────────────────────────────┐
                     │          全局主控智能体 ABRAgent (LangGraph ReAct)          │
                     │  - 全部 6 个 Stage 均由大模型主控决策 (LLM in brain seat)  │

File: miner/json/test/anode/anode_anode_material.json
{
  "file": "/home/ls/xiaoyue/LLM2/LMLLM/database/type/test/Lithium_Ion_Metal_Battery/anode/anode.md",
  "doi": "anode",
  "title": "High-entropy oxides as advanced anode materials for long-life lithium-ion Batteries",
  "agent_mode": "anode-material",
  "materials": [
    {
      "name": "(FeCoNiCrMn)3O4 HEO",
      "short_name": "(FeCoNiCrMn)3O4 HEO",
      "formula": "(FeCoNiCrMn)3O4",
      "role": "novel",
      "description": "Prepared by oxidation of FeCoNiCrMn high-entropy alloy powder at 1000°C in oxygen atmosphere.",
      "material_id": "anode_M001"
    },
    {
      "name": "(FeCoNiCrMn)3O4 BM",
      "short_name": "(FeCoNiCrMn)3O4 BM",
      "formula": "(FeCoNiCrMn)3O4",
      "role": "comparison",
      "description": "Prepared by ball milling of oxide precursors (Fe2O3, NiO, Cr2O3, MnO2, Co3O4) followed by same heat treatment as HEO.",
      "material_id": "anode_M002"
    }
  ],
  "results": [
    {
      "material_id": "anode_M001",
      "material_name": "(FeCoNiCrMn)3O4 HEO",
      "material_context": "novel: (FeCoNiCrMn)3O4 HEO ((FeCoNiCrMn)3O4)",
      "material_items": [
        {
          "paragraph": "# High-entropy oxides as advanced anode materials for long-life lithium-ion Batteries  Bin Xiao a , Gang Wu a , Tongde Wang a , Zhengang Wei a , Yanwei Sui a,\\* , Baolong Shen a , Jiqiu Qi a , Fuxiang",
          "include_result": {
            "property_types": []
          },
          "extract_result": {
            "extracted_info": {}
          }
        },
        {
          "paragraph": "# 2.1. Material synthesis  The FeCoNiCrMn HEA powder $( > 9 9 \\% ;$ average crystal size, 50 µm) were acquired from Beijing Gaoke new material technology $\\mathrm { . , }$ , Ltd. $\\mathrm { } _ { 2 } ",
          "include_result": {
            "property_types": []
          },
          "extract_result": {
            "extracted_info": {}
          }
        },
        {
          "paragraph": "# 2.2. Characterization  X-ray diffraction (XRD, Ultima IV, Cu Kα radiation) of HEOs was tested in the region of 2θ= 10–80◦. Thermogravimetric (TG) were tested by a thermogravimetric analyzer (STA 449",
          "include_result": {
            "property_types": []
          },
          "extract_result": {
            "extracted_info": {}
          }
        },
        {
          "paragraph": "# 2.3. Electrochemical measurements  The obtained $\\mathrm { ( ) _ { 3 } O _ { 4 } }$ HEO were used as active materials for coin cells, and then electrochemical test was carried out. Polyvinylidene fl",
          "include_result": {
            "property_types": []
          },
          "extract_result": {
            "extracted_info": {}
          }
        },
        {
          "paragraph": "# 2.4. Computational methods  All calculations were conducted within density functional theory (DFT) through Vienna Ab-initio Simulation Package (VASP, version 5.4.4) [26] employing the projector-augm",
          "include_result": {
            "property_types": []
          },
          "extract_result": {
            "extracted_info": {}
          }
        },
        {
          "paragraph": "# 3. Result and discussion  The synthesis of $\\mathrm { ( ) _ { 3 } O _ { 4 } }$ HEO was a very simple process that a certain amount of powder was oxidized at high temperature, as shown in Fig. 1. In ",
          "include_result": {
            "property_types": [
              "Crystal_System",
              "Lattice_Parameters",
              "Space_Group"
            ]
          },
          "extract_result": {
            "extracted_info": {
              "Crystal_System": [
                {
                  "value": "cubic",
                  "unit": "",
                  "source_text": "cubic spinel structure"
                }
              ],
              "Lattice_Parameters": [
                {
                  "value": {
                    "a": 8.33673,
                    "b": 8.33673,
                    "c": 8.33673,
                    "alpha": 90.0,
                    "beta": 90.0,
                    "gamma": 90.0
                  },
                  "unit": "Å / °",
                  "crystal_system": "cubic",
                  "state": "pristine",
                  "method": "XRD",
                  "source_text": "a = 8.33673 Å, b = 8.33673 Å, c = 8.33673 Å"
                }
              ],
              "Space_Group": [
                {
                  "value": "Fd-3m",
                  "unit": "",
                  "source_text": "Fd-3 m (227)"
                }
              ]
            }
          }
        },
        {
          "paragraph": "<details> <summary>line</summary> </details> <details> <summary>line</summary> </details> <details> <summary>line</summary> </details> <details> <summary>line</summary> </details> <details> <summary>l",
          "include_result": {
            "property_types": []
          },
          "extract_result": {
            "extracted_info": {}
          }
        },
        {
          "paragraph": "To reveal the mechanism of enhanced electrochemical performances, EIS from 0.1 Hz to 100 kHz were tested, as shown in Fig. 4i and Fig. S6c. Nyquist plots were simulated through the equivalent circuit ",
          "include_result": {
            "property_types": []
          },
          "extract_result": {
            "extracted_info": {}
          }
        },
        {
          "paragraph": "$$ D _ {L i ^ {+}} = \\frac {R ^ {2} T ^ {2}}{2 A ^ {2} n ^ {4} F ^ {4} C ^ {2} \\sigma_ {\\omega} {} ^ {2}} \\tag {1} $$ $$ Z ^ {\\prime} = R _ {e} + R _ {c t} + \\sigma_ {\\omega} \\omega^ {- 0. 5} \\tag {2}",
          "include_result": {
            "property_types": []
          },
          "extract_result": {
            "extracted_info": {}
          }
        },
        {
          "paragraph": "To further investigate the enhanced rate and cycle capability of $\\mathrm { ( ) _ { 3 } O _ { 4 } }$ HEO, the pseudocapacitive contribution was studied via CV analyses at various scan rates. The CV cu",
          "include_result": {
            "property_types": []
          },
          "extract_result": {
            "extracted_info": {}
          }
        },
        {
          "paragraph": "$$ i = ^ {b} \\tag {3} $$ where the b value was calculated from the slope of the log(i) versus log plots. The diffusion-controlled lithium-storage behavior was represented through the b value of 0.5, a",
          "include_result": {
            "property_types": []
          },
          "extract_result": {
            "extracted_info": {}
          }
        },
        {
          "paragraph": "$$ i = k _ {1} v + k _ {2} v ^ {1 / 2} \\tag {4} $$ Where k1v represents pseudocapacitive, and $k _ { 2 } \\nu ^ { 1 / 2 }$ represents diffusioncontrolled portions. In Fig. 5b and ${ \\mathrm { } } .$ . ",
          "include_result": {
            "property_types": [
              "Lattice_Parameters",
              "Space_Group"
            ]
          },
          "extract_result": {
            "extracted_info": {
              "Lattice_Parameters": [],
              "Space_Group": []
            }
          }
        },
        {
          "paragraph": "To further study the lithium storage mechanism of $\\mathrm { ( ) _ { 3 } O _ { 4 } }$ HEO, in situ XRD was conducted during the first cycle in Fig. 5e. At the initial state of open-circuit voltage, th",
          "include_result": {
            "property_types": []
          },
          "extract_result": {
            "extracted_info": {}
          }
        },
        {
          "paragraph": "To study structures and electronic properties of $\\mathrm { ( ) _ { 3 } O _ { 4 } }$ HEO, the DFT calculations were performed. Based on XRD results, the Fd-3 m space group was used to construct possib",
          "include_result": {
            "property_types": [
              "Lattice_Parameters",
              "Space_Group"
            ]
          },
          "extract_result": {
            "extracted_info": {
              "Lattice_Parameters": [
                {
                  "value": {
                    "a": 5.938,
                    "b": 5.945,
                    "c": 5.938,
                    "alpha": 0.0,
                    "beta": 0.0,
                    "gamma": 0.0
                  },
                  "unit": "Å / °",
                  "crystal_system": "cubic",
                  "state": "pristine",
                  "method": "DFT calculations",
                  "source_text": "The obtained lattice constants a, b, and c are 5.938 Å, 5.945 Å, and 5.938 Å, respectively."
                }
              ],
              "Space_Group": [
                {
                  "value": "Fd-3m",
                  "unit": "",
                  "source_text": "the Fd-3 m space group was used"
                }
              ]
            }
          }
        },
        {
          "paragraph": "<details> <summary>chemical</summary> Crystal structure diagram of a cobalt-iron alloy showing cobalt, chromium, and iron atoms in a lattice arrangement </details> （b） <details> <summary>chemical</sum",
          "include_result": {
            "property_types": []
          },
          "extract_result": {
            "extracted_info": {}
          }
        },
        {
          "paragraph": "The authors declare that they have no known competing financial interests or personal relationships that could have appeared to influence the work reported in this paper.",
          "include_result": {
            "property_types": [
              "Lattice_Parameters",
              "Space_Group"
            ]
          },
          "extract_result": {
            "extracted_info": {
              "Lattice_Parameters": [],
              "Space_Group": []
            }
          }
        },
        {
          "paragraph": "# Appendix A. Supporting information  Supplementary data associated with this article can be found in the online version at doi:10.1016/j.nanoen.2022.106962.",
          "include_result": {
            "property_types": []
          },
          "extract_result": {
            "extracted_info": {}
          }
        }
      ]
    },
    {
      "material_id": "anode_M002",
      "material_name": "(FeCoNiCrMn)3O4 BM",
      "material_context": "comparison: (FeCoNiCrMn)3O4 BM ((FeCoNiCrMn)3O4)",
      "material_items": [
        {
          "paragraph": "# High-entropy oxides as advanced anode materials for long-life lithium-ion Batteries  Bin Xiao a , Gang Wu a , Tongde Wang a , Zhengang Wei a , Yanwei Sui a,\\* , Baolong Shen a , Jiqiu Qi a , Fuxiang",
          "include_result": {
            "property_types": []
          },
          "extract_result": {
            "extracted_info": {}
          }
        },
        {
          "paragraph": "# 2.1. Material synthesis  The FeCoNiCrMn HEA powder $( > 9 9 \\% ;$ average crystal size, 50 µm) were acquired from Beijing Gaoke new material technology $\\mathrm { . , }$ , Ltd. $\\mathrm { } _ { 2 } ",
          "include_result": {
            "property_types": []
          },
          "extract_result": {
            "extracted_info": {}
          }
        },
        {
          "paragraph": "# 2.2. Characterization  X-ray diffraction (XRD, Ultima IV, Cu Kα radiation) of HEOs was tested in the region of 2θ= 10–80◦. Thermogravimetric (TG) were tested by a thermogravimetric analyzer (STA 449",
          "include_result": {
            "property_types": []
          },
          "extract_result": {
            "extracted_info": {}
          }
        },
        {
          "paragraph": "# 2.3. Electrochemical measurements  The obtained $\\mathrm { ( ) _ { 3 } O _ { 4 } }$ HEO were used as active materials for coin cells, and then electrochemical test was carried out. Polyvinylidene fl",
          "include_result": {
            "property_types": []
          },
          "extract_result": {
            "extracted_info": {}
          }
        },
        {
          "paragraph": "# 2.4. Computational methods  All calculations were conducted within density functional theory (DFT) through Vienna Ab-initio Simulation Package (VASP, version 5.4.4) [26] employing the projector-augm",
          "include_result": {
            "property_types": []
          },
          "extract_result": {
            "extracted_info": {}
          }
        },
        {
          "paragraph": "# 3. Result and discussion  The synthesis of $\\mathrm { ( ) _ { 3 } O _ { 4 } }$ HEO was a very simple process that a certain amount of powder was oxidized at high temperature, as shown in Fig. 1. In ",
          "include_result": {
            "property_types": [
              "Space_Group",
              "Crystal_System",
              "Elemental_Composition",
              "Lattice_Parameters",
              "Chemical_Formula"
            ]
          },
          "extract_result": {
            "extracted_info": {
              "Space_Group": [
                {
                  "value": "Fd-3m",
                  "unit": "",
                  "source_text": "cubic spinel structure (Fd-3 m (227)"
                }
              ],
              "Crystal_System": [
                {
                  "value": "cubic",
                  "unit": "",
                  "source_text": "indexed into a cubic spinel structure (Fd-3 m (227)"
                }
              ],
              "Elemental_Composition": [
                {
                  "value": [
                    "Co",
                    "Cr",
                    "Fe",
                    "Mn",
                    "Ni",
                    "O"
                  ],
                  "unit": "",
                  "method": "EDS",
                  "source_text": "Fig. 2g shows that Fe, Co, Ni, Cr, Mn and O elements are uniformly distributed in $\\mathrm { ( ) _ { 3 } O _ { 4 } }$"
                }
              ],
              "Lattice_Parameters": [
                {
                  "value": {
                    "a": 8.33673,
                    "b": 8.33673,
                    "c": 8.33673,
                    "alpha": 90.0,
                    "beta": 90.0,
                    "gamma": 90.0
                  },
                  "unit": "Å / °",
                  "crystal_system": "cubic",
                  "state": "pristine",
                  "method": "XRD",
                  "source_text": "a = 8.33673 Å, b = 8.33673 Å, c = 8.33673 Å"
                }
              ],
              "Chemical_Formula": [
                {
                  "value": "(FeCoNiCrMn)3O4",
                  "unit": "",
                  "state": "pristine",
                  "source_text": "The synthesis of $\\mathrm { ( ) _ { 3 } O _ { 4 } }$ HEO was a very simple process"
                }
              ]
            }
          }
        },
        {
          "paragraph": "<details> <summary>line</summary> </details> <details> <summary>line</summary> </details> <details> <summary>line</summary> </details> <details> <summary>line</summary> </details> <details> <summary>l",
          "include_result": {
            "property_types": []
          },
          "extract_result": {
            "extracted_info": {}
          }
        },
        {
          "paragraph": "To reveal the mechanism of enhanced electrochemical performances, EIS from 0.1 Hz to 100 kHz were tested, as shown in Fig. 4i and Fig. S6c. Nyquist plots were simulated through the equivalent circuit ",
          "include_result": {
            "property_types": []
          },
          "extract_result": {
            "extracted_info": {}
          }
        },
        {
          "paragraph": "$$ D _ {L i ^ {+}} = \\frac {R ^ {2} T ^ {2}}{2 A ^ {2} n ^ {4} F ^ {4} C ^ {2} \\sigma_ {\\omega} {} ^ {2}} \\tag {1} $$ $$ Z ^ {\\prime} = R _ {e} + R _ {c t} + \\sigma_ {\\omega} \\omega^ {- 0. 5} \\tag {2}",
          "include_result": {
            "property_types": []
          },
          "extract_result": {
            "extracted_info": {}
          }
        },
        {
          "paragraph": "To further investigate the enhanced rate and cycle capability of $\\mathrm { ( ) _ { 3 } O _ { 4 } }$ HEO, the pseudocapacitive contribution was studied via CV analyses at various scan rates. The CV cu",
          "include_result": {
            "property_types": []
          },
          "extract_result": {
            "extracted_info": {}
          }
        },
        {
          "paragraph": "$$ i = ^ {b} \\tag {3} $$ where the b value was calculated from the slope of the log(i) versus log plots. The diffusion-controlled lithium-storage behavior was represented through the b value of 0.5, a",
          "include_result": {
            "property_types": []
          },
          "extract_result": {
            "extracted_info": {}
          }
        },
        {
          "paragraph": "$$ i = k _ {1} v + k _ {2} v ^ {1 / 2} \\tag {4} $$ Where k1v represents pseudocapacitive, and $k _ { 2 } \\nu ^ { 1 / 2 }$ represents diffusioncontrolled portions. In Fig. 5b and ${ \\mathrm { } } .$ . ",
          "include_result": {
            "property_types": [
              "Lattice_Parameters",
              "Space_Group"
            ]
          },
          "extract_result": {
            "extracted_info": {
              "Lattice_Parameters": [],
              "Space_Group": []
            }
          }
        },
        {
          "paragraph": "To further study the lithium storage mechanism of $\\mathrm { ( ) _ { 3 } O _ { 4 } }$ HEO, in situ XRD was conducted during the first cycle in Fig. 5e. At the initial state of open-circuit voltage, th",
          "include_result": {
            "property_types": []
          },
          "extract_result": {
            "extracted_info": {}
          }
        },
        {
          "paragraph": "To study structures and electronic properties of $\\mathrm { ( ) _ { 3 } O _ { 4 } }$ HEO, the DFT calculations were performed. Based on XRD results, the Fd-3 m space group was used to construct possib",
          "include_result": {
            "property_types": [
              "Lattice_Parameters",
              "Space_Group"
            ]
          },
          "extract_result": {
            "extracted_info": {
              "Lattice_Parameters": [
                {
                  "value": {
                    "a": 5.938,
                    "b": 5.945,
                    "c": 5.938,
                    "alpha": 0.0,
                    "beta": 0.0,
                    "gamma": 0.0
                  },
                  "unit": "Å / °",
                  "crystal_system": "cubic",
                  "state": "pristine",
                  "method": "DFT",
                  "source_text": "The obtained lattice constants a, $\\mathbf { b } ,$ and c are 5.938 $\\mathring { \\mathsf { A } } ,$ 5.945 $\\mathring { \\mathsf { A } } ,$ and 5.938 $\\mathring { \\mathsf { A } } ,$ respectively."
                }
              ],
              "Space_Group": [
                {
                  "value": "Fd-3m",
                  "unit": "",
                  "source_text": "Based on XRD results, the Fd-3 m space group was used to construct possible crystal structures (Fig. 6a and b) for high-entropy materials."
                }
              ]
            }
          }
        },
        {
          "paragraph": "<details> <summary>chemical</summary> Crystal structure diagram of a cobalt-iron alloy showing cobalt, chromium, and iron atoms in a lattice arrangement </details> （b） <details> <summary>chemical</sum",
          "include_result": {
            "property_types": []
          },
          "extract_result": {
            "extracted_info": {}
          }
        },
        {
          "paragraph": "The authors declare that they have no known competing financial interests or personal relationships that could have appeared to influence the work reported in this paper.",
          "include_result": {
            "property_types": []
          },
          "extract_result": {
            "extracted_info": {}
          }
        },
        {
          "paragraph": "# Appendix A. Supporting information  Supplementary data associated with this article can be found in the online version at doi:10.1016/j.nanoen.2022.106962.",
          "include_result": {
            "property_types": []
          },
          "extract_result": {
            "extracted_info": {}
          }
        }
      ]
    }
  ]
}

File: miner/json/test/anode/anode_anode_perf.json
{
  "file": "/home/ls/xiaoyue/LLM2/LMLLM/database/type/test/Lithium_Ion_Metal_Battery/anode/anode.md",
  "doi": "anode",
  "title": "High-entropy oxides as advanced anode materials for long-life lithium-ion Batteries",
  "agent_mode": "anode-perf",
  "materials": [
    {
      "name": "(FeCoNiCrMn)3O4 HEO",
      "short_name": "(FeCoNiCrMn)3O4 HEO",
      "formula": "(FeCoNiCrMn)3O4",
      "role": "novel",
      "description": "Prepared by oxidation of FeCoNiCrMn high-entropy alloy powder at 1000°C in oxygen atmosphere.",
      "material_id": "anode_M001"
    },
    {
      "name": "(FeCoNiCrMn)3O4 BM",
      "short_name": "(FeCoNiCrMn)3O4 BM",
      "formula": "(FeCoNiCrMn)3O4",
      "role": "comparison",
      "description": "Prepared by ball milling of oxide precursors (Fe2O3, NiO, Cr2O3, MnO2, Co3O4) followed by same heat treatment as HEO.",
      "material_id": "anode_M002"
    }
  ],
  "results": [
    {
      "material_id": "anode_M001",
      "material_name": "(FeCoNiCrMn)3O4 HEO",
      "material_context": "novel: (FeCoNiCrMn)3O4 HEO ((FeCoNiCrMn)3O4)",
      "condition_id_used": "C001",
      "performance_items": [
        {
          "paragraph": "# High-entropy oxides as advanced anode materials for long-life lithium-ion Batteries  Bin Xiao a , Gang Wu a , Tongde Wang a , Zhengang Wei a , Yanwei Sui a,\\* , Baolong Shen a , Jiqiu Qi a , Fuxiang",
          "include_result": {
            "property_types": [
              "Capacity_Retention_at_Nth_Cycle",
              "Rate_Capability_at_Given_C_rate"
            ]
          },
          "extract_result": {
            "extracted_info": {
              "Capacity_Retention_at_Nth_Cycle": [
                {
                  "value": 86.2,
                  "unit": "%",
                  "condition_id": "C001",
                  "cycle_number": 1200,
                  "source_text": "The asprepared $\\mathrm { ( ) _ { 3 } O _ { 4 } }$ HEO exhibited excellent cycle stability, and achieved a high reversible capacity of 596.5 mA h $\\boldsymbol { \\cdot } \\boldsymbol { g } ^ { - 1 }$ and a good capacity retention of 86.2% after 1200 cycles at $2 . 0 \\mathrm { ~ A ~ g ~ } ^ { - 1 }$ ."
                }
              ],
              "Rate_Capability_at_Given_C_rate": []
            }
          }
        },
        {
          "paragraph": "<details> <summary>line</summary> </details> <details> <summary>line</summary> </details> <details> <summary>line</summary> </details> <details> <summary>line</summary> </details> <details> <summary>l",
          "include_result": {
            "property_types": [
              "Capacity_Retention_at_Nth_Cycle",
              "Initial_Coulombic_Efficiency",
              "Rate_Recovery_Percent",
              "First_Lithiation_Capacity",
              "Rate_Capability_at_Given_C_rate"
            ]
          },
          "extract_result": {
            "extracted_info": {
              "Capacity_Retention_at_Nth_Cycle": [
                {
                  "value": 97.5,
                  "unit": "%",
                  "condition_id": "C001",
                  "cycle_number": 260,
                  "source_text": "even after 260 cycles its reversible capacity still reached up to 692.8 mA h g^-1 with a high capacity retention (97.5%)"
                },
                {
                  "value": 86.2,
                  "unit": "%",
                  "condition_id": "C001",
                  "cycle_number": 1200,
                  "source_text": "Even after 1200 cycles, (FeCoNiCrMn)3O4 HEO can still deliver a capacity of 596.5 mA h g^-1 and a high capacity retention (86.2%)"
                }
              ],
              "Initial_Coulombic_Efficiency": [
                {
                  "value": 63.76,
                  "unit": "%",
                  "condition_id": "C001",
                  "source_text": "(FeCoNiCrMn)3O4 HEO could delivered a high discharge capacity (1645.3 mA h g^-1) and a discharge efficiency of 63.76% at 0.1 A g^-1"
                }
              ],
              "First_Lithiation_Capacity": [
                {
                  "value": 1645.3,
                  "unit": "mAh/g",
                  "condition_id": "C001",
                  "source_text": "(FeCoNiCrMn)3O4 HEO could delivered a high discharge capacity (1645.3 mA h g^-1) and a discharge efficiency of 63.76% at 0.1 A g^-1"
                }
              ],
              "Rate_Capability_at_Given_C_rate": [
                {
                  "value": 967.3,
                  "unit": "mAh/g",
                  "condition_id": "C001",
                  "voltage_range": "0.01-3.00 V",
                  "source_text": "For rate performance, (FeCoNiCrMn)3O4 HEO delivered a high reversible capacity of 967.3, 828.2, 740, 625, 531.9, and 482.5 mA h g^-1 at 0.1, 0.2, 0.5, 1.0, 2.0 and 3.0 A g^-1 respectively"
                },
                {
                  "value": 828.2,
                  "unit": "mAh/g",
                  "condition_id": "C001",
                  "voltage_range": "0.01-3.00 V",
                  "source_text": "For rate performance, (FeCoNiCrMn)3O4 HEO delivered a high reversible capacity of 967.3, 828.2, 740, 625, 531.9, and 482.5 mA h g^-1 at 0.1, 0.2, 0.5, 1.0, 2.0 and 3.0 A g^-1 respectively"
                },
                {
                  "value": 740,
                  "unit": "mAh/g",
                  "condition_id": "C001",
                  "voltage_range": "0.01-3.00 V",
                  "source_text": "For rate performance, (FeCoNiCrMn)3O4 HEO delivered a high reversible capacity of 967.3, 828.2, 740, 625, 531.9, and 482.5 mA h g^-1 at 0.1, 0.2, 0.5, 1.0, 2.0 and 3.0 A g^-1 respectively"
                },
                {
                  "value": 625,
                  "unit": "mAh/g",
                  "condition_id": "C001",
                  "voltage_range": "0.01-3.00 V",
                  "source_text": "For rate performance, (FeCoNiCrMn)3O4 HEO delivered a high reversible capacity of 967.3, 828.2, 740, 625, 531.9, and 482.5 mA h g^-1 at 0.1, 0.2, 0.5, 1.0, 2.0 and 3.0 A g^-1 respectively"
                },
                {
                  "value": 531.9,
                  "unit": "mAh/g",
                  "condition_id": "C001",
                  "voltage_range": "0.01-3.00 V",
                  "source_text": "For rate performance, (FeCoNiCrMn)3O4 HEO delivered a high reversible capacity of 967.3, 828.2, 740, 625, 531.9, and 482.5 mA h g^-1 at 0.1, 0.2, 0.5, 1.0, 2.0 and 3.0 A g^-1 respectively"
                },
                {
                  "value": 482.5,
                  "unit": "mAh/g",
                  "condition_id": "C001",
                  "voltage_range": "0.01-3.00 V",
                  "source_text": "For rate performance, (FeCoNiCrMn)3O4 HEO delivered a high reversible capacity of 967.3, 828.2, 740, 625, 531.9, and 482.5 mA h g^-1 at 0.1, 0.2, 0.5, 1.0, 2.0 and 3.0 A g^-1 respectively"
                }
              ]
            }
          }
        },
        {
          "paragraph": "To reveal the mechanism of enhanced electrochemical performances, EIS from 0.1 Hz to 100 kHz were tested, as shown in Fig. 4i and Fig. S6c. Nyquist plots were simulated through the equivalent circuit ",
          "include_result": {
            "property_types": [
              "Interfacial_Resistance_RSEI_or_Rct",
              "Chemical_Diffusion_Coefficient_of_Li_GITT"
            ]
          },
          "extract_result": {
            "extracted_info": {}
          }
        },
        {
          "paragraph": "$$ D _ {L i ^ {+}} = \\frac {R ^ {2} T ^ {2}}{2 A ^ {2} n ^ {4} F ^ {4} C ^ {2} \\sigma_ {\\omega} {} ^ {2}} \\tag {1} $$ $$ Z ^ {\\prime} = R _ {e} + R _ {c t} + \\sigma_ {\\omega} \\omega^ {- 0. 5} \\tag {2}",
          "include_result": {
            "property_types": [
              "Chemical_Diffusion_Coefficient_of_Li_GITT"
            ]
          },
          "extract_result": {
            "extracted_info": {}
          }
        },
        {
          "paragraph": "$$ i = ^ {b} \\tag {3} $$ where the b value was calculated from the slope of the log(i) versus log plots. The diffusion-controlled lithium-storage behavior was represented through the b value of 0.5, a",
          "include_result": {
            "property_types": [
              "Initial_Coulombic_Efficiency",
              "Capacity_Retention_at_Nth_Cycle"
            ]
          },
          "extract_result": {
            "extracted_info": {
              "Initial_Coulombic_Efficiency": [],
              "Capacity_Retention_at_Nth_Cycle": []
            }
          }
        },
        {
          "paragraph": "$$ i = k _ {1} v + k _ {2} v ^ {1 / 2} \\tag {4} $$ Where k1v represents pseudocapacitive, and $k _ { 2 } \\nu ^ { 1 / 2 }$ represents diffusioncontrolled portions. In Fig. 5b and ${ \\mathrm { } } .$ . ",
          "include_result": {
            "property_types": [
              "Initial_Coulombic_Efficiency",
              "Capacity_Retention_at_Nth_Cycle"
            ]
          },
          "extract_result": {
            "extracted_info": {
              "Initial_Coulombic_Efficiency": [],
              "Capacity_Retention_at_Nth_Cycle": []
            }
          }
        }
      ]
    },
    {
      "material_id": "anode_M002",
      "material_name": "(FeCoNiCrMn)3O4 BM",
      "material_context": "comparison: (FeCoNiCrMn)3O4 BM ((FeCoNiCrMn)3O4)",
      "condition_id_used": "C001",
      "performance_items": [
        {
          "paragraph": "# High-entropy oxides as advanced anode materials for long-life lithium-ion Batteries  Bin Xiao a , Gang Wu a , Tongde Wang a , Zhengang Wei a , Yanwei Sui a,\\* , Baolong Shen a , Jiqiu Qi a , Fuxiang",
          "include_result": {
            "property_types": [
              "Capacity_Retention_at_Nth_Cycle"
            ]
          },
          "extract_result": {
            "extracted_info": [
              {
                "value": 86.2,
                "unit": "%",
                "condition_id": "C001",
                "cycle_number": 1200,
                "source_text": "a good capacity retention of 86.2% after 1200 cycles at $2 . 0 \\mathrm { ~ A ~ g ~ } ^ { - 1 }$"
              }
            ]
          }
        },
        {
          "paragraph": "<details> <summary>line</summary> </details> <details> <summary>line</summary> </details> <details> <summary>line</summary> </details> <details> <summary>line</summary> </details> <details> <summary>l",
          "include_result": {
            "property_types": [
              "BM_First_Lithiation_Capacity",
              "HEO_Rate_Recovery_Percent",
              "HEO_Capacity_Retention_at_Nth_Cycle",
              "HEO_First_Lithiation_Capacity",
              "HEO_Rate_Capability_at_Given_C_rate",
              "HEO_Initial_Coulombic_Efficiency"
            ]
          },
          "extract_result": {
            "extracted_info": {}
          }
        },
        {
          "paragraph": "To reveal the mechanism of enhanced electrochemical performances, EIS from 0.1 Hz to 100 kHz were tested, as shown in Fig. 4i and Fig. S6c. Nyquist plots were simulated through the equivalent circuit ",
          "include_result": {
            "property_types": [
              "Interfacial_Resistance_RSEI_or_Rct"
            ]
          },
          "extract_result": {
            "extracted_info": {}
          }
        },
        {
          "paragraph": "$$ D _ {L i ^ {+}} = \\frac {R ^ {2} T ^ {2}}{2 A ^ {2} n ^ {4} F ^ {4} C ^ {2} \\sigma_ {\\omega} {} ^ {2}} \\tag {1} $$ $$ Z ^ {\\prime} = R _ {e} + R _ {c t} + \\sigma_ {\\omega} \\omega^ {- 0. 5} \\tag {2}",
          "include_result": {
            "property_types": [
              "Chemical_Diffusion_Coefficient_of_Li_GITT"
            ]
          },
          "extract_result": {
            "extracted_info": {}
          }
        },
        {
          "paragraph": "$$ i = k _ {1} v + k _ {2} v ^ {1 / 2} \\tag {4} $$ Where k1v represents pseudocapacitive, and $k _ { 2 } \\nu ^ { 1 / 2 }$ represents diffusioncontrolled portions. In Fig. 5b and ${ \\mathrm { } } .$ . ",
          "include_result": {
            "property_types": [
              "Pseudocapacitive_Contribution_Ratio"
            ]
          },
          "extract_result": {
            "extracted_info": [
              {
                "value": 40.76,
                "unit": "%",
                "condition_id": "C001",
                "scan_rate_mV_s": 0.5,
                "source_text": "the capacitive contribution increases from 40.76% to 82.02% as the scan rate increases from 0.5 to 2.0 mV $^ \\prime s ^ { - 1 }$"
              },
              {
                "value": 82.02,
                "unit": "%",
                "condition_id": "C001",
                "scan_rate_mV_s": 2.0,
                "source_text": "the capacitive contribution increases from 40.76% to 82.02% as the scan rate increases from 0.5 to 2.0 mV $^ \\prime s ^ { - 1 }$"
              }
            ]
          }
        }
      ]
    }
  ]
}

File: miner/json/test/anode/anode_anode_pipeline.json
{
  "file": "/home/ls/xiaoyue/LLM2/LMLLM/database/type/test/Lithium_Ion_Metal_Battery/anode/anode.md",
  "doi": "anode",
  "title": "High-entropy oxides as advanced anode materials for long-life lithium-ion Batteries",
  "agent_mode": "anode-pipeline",
  "materials": [
    {
      "name": "(FeCoNiCrMn)3O4 HEO",
      "short_name": "(FeCoNiCrMn)3O4 HEO",
      "formula": "(FeCoNiCrMn)3O4",
      "role": "novel",
      "description": "Prepared by oxidation of FeCoNiCrMn high-entropy alloy powder at 1000°C in oxygen atmosphere.",
      "material_id": "anode_M001"
    },
    {
      "name": "(FeCoNiCrMn)3O4 BM",
      "short_name": "(FeCoNiCrMn)3O4 BM",
      "formula": "(FeCoNiCrMn)3O4",
      "role": "comparison",
      "description": "Prepared by ball milling of oxide precursors (Fe2O3, NiO, Cr2O3, MnO2, Co3O4) followed by same heat treatment as HEO.",
      "material_id": "anode_M002"
    }
  ],
  "systems": [
    {
      "material_id": "anode_M001",
      "material_name": "(FeCoNiCrMn)3O4 HEO",
      "material_context": "novel: (FeCoNiCrMn)3O4 HEO",
      "n_cond_paras": 6,
      "n_perf_paras": 6,
      "condition_id_used": "C001",
      "all_conditions": [
        {
          "condition_id": "C001",
          "material_id": "global",
          "electrochemical_test_conditions": {
            "current_density_mA_g": 2000,
            "test_method": "galvanostatic",
            "cycle_number": 1200,
            "source_text": "achieved a high reversible capacity of 596.5 mA h g^-1 and a good capacity retention of 86.2% after 1200 cycles at 2.0 A g^-1"
          }
        },
        {
          "condition_id": "C002",
          "material_id": "global",
          "electrochemical_test_conditions": {
            "cell_config": "half-cell",
            "temperature_C": 25.0,
            "voltage_min_V": 0.01,
            "voltage_max_V": 3.0,
            "reference_electrode": "Li/Li+",
            "test_method": "galvanostatic",
            "source_text": "Electrochemical performances were carried out on the LAND CT2001A multi-channel battery test system (0.01–3 V) at 25°C."
          },
          "cell_assembly_conditions": {
            "electrolyte_composition": "1 M LiPF6 in EC/DMC (1:1 by volume)",
            "current_collector": "copper foil",
            "assembly_environment": "argon glove box",
            "li_counter_reference": "Li metal",
            "source_text": "Polyvinylidene fluoride, acetylene black and HEO were mixed at the weight ratio of 1:1:8, a certain amount of NMP was added, and then applied to the copper foil current collector to form the working electrode. After the coated copper foil dried in a vacuum drying oven (120°C) for 8 h, it was cut into a disc with a diameter of 14 mm and used as electrode for cell assembling in an argon glove box. The electrolyte was 1 M LiPF6 in the mix of ethylene carbonate and dimethyl carbonate (1:1 by volume)."
          }
        },
        {
          "condition_id": "C003",
          "material_id": "global",
          "electrochemical_test_conditions": {
            "cell_config": "half-cell",
            "temperature_C": 25.0,
            "voltage_min_V": 0.01,
            "voltage_max_V": 3.0,
            "reference_electrode": "Li/Li+",
            "test_method": "CV",
            "source_text": "Cyclic voltammetry (CV) tests ranging from 0.01 to 3.0 V were tested on Gamry interface 1010 at 25°C."
          },
          "cell_assembly_conditions": {
            "electrolyte_composition": "1 M LiPF6 in EC/DMC (1:1 by volume)",
            "current_collector": "copper foil",
            "assembly_environment": "argon glove box",
            "li_counter_reference": "Li metal",
            "source_text": "Polyvinylidene fluoride, acetylene black and HEO were mixed at the weight ratio of 1:1:8, a certain amount of NMP was added, and then applied to the copper foil current collector to form the working electrode. After the coated copper foil dried in a vacuum drying oven (120°C) for 8 h, it was cut into a disc with a diameter of 14 mm and used as electrode for cell assembling in an argon glove box. The electrolyte was 1 M LiPF6 in the mix of ethylene carbonate and dimethyl carbonate (1:1 by volume)."
          }
        },
        {
          "condition_id": "C004",
          "material_id": "global",
          "electrochemical_test_conditions": {
            "cell_config": "half-cell",
            "reference_electrode": "Li/Li+",
            "test_method": "EIS",
            "source_text": "The electrochemical impedance spectroscopy (EIS) was also tested via Gamry interface 1010, with frequencies ranging from 0.1 to 100,000 Hz."
          },
          "cell_assembly_conditions": {
            "electrolyte_composition": "1 M LiPF6 in EC/DMC (1:1 by volume)",
            "current_collector": "copper foil",
            "assembly_environment": "argon glove box",
            "li_counter_reference": "Li metal",
            "source_text": "Polyvinylidene fluoride, acetylene black and HEO were mixed at the weight ratio of 1:1:8, a certain amount of NMP was added, and then applied to the copper foil current collector to form the working electrode. After the coated copper foil dried in a vacuum drying oven (120°C) for 8 h, it was cut into a disc with a diameter of 14 mm and used as electrode for cell assembling in an argon glove box. The electrolyte was 1 M LiPF6 in the mix of ethylene carbonate and dimethyl carbonate (1:1 by volume)."
          }
        },
        {
          "condition_id": "C005",
          "material_id": "global",
          "electrochemical_test_conditions": {
            "cell_config": "half-cell",
            "reference_electrode": "Li/Li+",
            "test_method": "GITT",
            "source_text": "The galvanostatic intermittent titration technique (GITT) was applied to test the lithium ion diffusion performance during charge and discharge."
          },
          "cell_assembly_conditions": {
            "electrolyte_composition": "1 M LiPF6 in EC/DMC (1:1 by volume)",
            "current_collector": "copper foil",
            "assembly_environment": "argon glove box",
            "li_counter_reference": "Li metal",
            "source_text": "Polyvinylidene fluoride, acetylene black and HEO were mixed at the weight ratio of 1:1:8, a certain amount of NMP was added, and then applied to the copper foil current collector to form the working electrode. After the coated copper foil dried in a vacuum drying oven (120°C) for 8 h, it was cut into a disc with a diameter of 14 mm and used as electrode for cell assembling in an argon glove box. The electrolyte was 1 M LiPF6 in the mix of ethylene carbonate and dimethyl carbonate (1:1 by volume)."
          }
        },
        {
          "condition_id": "C002",
          "material_id": "global",
          "electrochemical_test_conditions": {
            "cell_config": "half-cell",
            "current_density_mA_g": 100.0,
            "voltage_min_V": 0.01,
            "voltage_max_V": 3.0,
            "reference_electrode": "Li/Li+",
            "test_method": "galvanostatic",
            "source_text": "Fig. 4a shows the charge-discharge curves of (FeCoNiCrMn)3O4 HEO at 0.01–3.00 V at various rates (0.1, 0.2, 0.5, 1.0, 2.0 and 3.0 A g-1)."
          },
          "cell_assembly_conditions": {},
          "electrode_fabrication_params": {}
        },
        {
          "condition_id": "C002",
          "material_id": "global",
          "electrochemical_test_conditions": {
            "cell_config": "half-cell",
            "current_density_mA_g": 200.0,
            "voltage_min_V": 0.01,
            "voltage_max_V": 3.0,
            "reference_electrode": "Li/Li+",
            "test_method": "galvanostatic",
            "source_text": "Fig. 4a shows the charge-discharge curves of (FeCoNiCrMn)3O4 HEO at 0.01–3.00 V at various rates (0.1, 0.2, 0.5, 1.0, 2.0 and 3.0 A g-1)."
          },
          "cell_assembly_conditions": {},
          "electrode_fabrication_params": {}
        },
        {
          "condition_id": "C002",
          "material_id": "global",
          "electrochemical_test_conditions": {
            "cell_config": "half-cell",
            "current_density_mA_g": 500.0,
            "voltage_min_V": 0.01,
            "voltage_max_V": 3.0,
            "reference_electrode": "Li/Li+",
            "test_method": "galvanostatic",
            "source_text": "Fig. 4a shows the charge-discharge curves of (FeCoNiCrMn)3O4 HEO at 0.01–3.00 V at various rates (0.1, 0.2, 0.5, 1.0, 2.0 and 3.0 A g-1)."
          },
          "cell_assembly_conditions": {},
          "electrode_fabrication_params": {}
        },
        {
          "condition_id": "C002",
          "material_id": "global",
          "electrochemical_test_conditions": {
            "cell_config": "half-cell",
            "current_density_mA_g": 1000.0,
            "voltage_min_V": 0.01,
            "voltage_max_V": 3.0,
            "reference_electrode": "Li/Li+",
            "test_method": "galvanostatic",
            "source_text": "Fig. 4a shows the charge-discharge curves of (FeCoNiCrMn)3O4 HEO at 0.01–3.00 V at various rates (0.1, 0.2, 0.5, 1.0, 2.0 and 3.0 A g-1)."
          },
          "cell_assembly_conditions": {},
          "electrode_fabrication_params": {}
        },
        {
          "condition_id": "C002",
          "material_id": "global",
          "electrochemical_test_conditions": {
            "cell_config": "half-cell",
            "current_density_mA_g": 2000.0,
            "voltage_min_V": 0.01,
            "voltage_max_V": 3.0,
            "reference_electrode": "Li/Li+",
            "test_method": "galvanostatic",
            "source_text": "Fig. 4a shows the charge-discharge curves of (FeCoNiCrMn)3O4 HEO at 0.01–3.00 V at various rates (0.1, 0.2, 0.5, 1.0, 2.0 and 3.0 A g-1)."
          },
          "cell_assembly_conditions": {},
          "electrode_fabrication_params": {}
        },
        {
          "condition_id": "C002",
          "material_id": "global",
          "electrochemical_test_conditions": {
            "cell_config": "half-cell",
            "current_density_mA_g": 3000.0,
            "voltage_min_V": 0.01,
            "voltage_max_V": 3.0,
            "reference_electrode": "Li/Li+",
            "test_method": "galvanostatic",
            "source_text": "Fig. 4a shows the charge-discharge curves of (FeCoNiCrMn)3O4 HEO at 0.01–3.00 V at various rates (0.1, 0.2, 0.5, 1.0, 2.0 and 3.0 A g-1)."
          },
          "cell_assembly_conditions": {},
          "electrode_fabrication_params": {}
        },
        {
          "condition_id": "C006",
          "material_id": "global",
          "electrochemical_test_conditions": {
            "cell_config": "half-cell",
            "current_density_mA_g": 500.0,
            "reference_electrode": "Li/Li+",
            "test_method": "galvanostatic",
            "cycle_number": 260,
            "source_text": "Fig. 4c shows the cycling performance of (FeCoNiCrMn)3O4 HEO and (FeCoNiCrMn)3O4 BM at 0.5 A g-1. ... even after 260 cycles its reversible capacity still reached up to 692.8 mA h g-1."
          },
          "cell_assembly_conditions": {},
          "electrode_fabrication_params": {}
        },
        {
          "condition_id": "C007",
          "material_id": "global",
          "electrochemical_test_conditions": {
            "cell_config": "half-cell",
            "current_density_mA_g": 2000.0,
            "reference_electrode": "Li/Li+",
            "test_method": "galvanostatic",
            "cycle_number": 1200,
            "source_text": "For further testing the stability of (FeCoNiCrMn)3O4 HEO during charge/discharge, long cycles were tested at 2 A g-1. Even after 1200 cycles, ... still deliver a capacity of 596.5 mA h g-1."
          },
          "cell_assembly_conditions": {},
          "electrode_fabrication_params": {}
        },
        {
          "condition_id": "C008",
          "material_id": "global",
          "electrochemical_test_conditions": {
            "cell_config": "half-cell",
            "reference_electrode": "Li/Li+",
            "test_method": "EIS",
            "source_text": "EIS from 0.1 Hz to 100 kHz were tested"
          }
        },
        {
          "condition_id": "C009",
          "material_id": "global",
          "electrochemical_test_conditions": {
            "test_method": "CV",
            "scan_rate_mV_s": 0.5,
            "source_text": "In Fig. 5b and S8a-d, the capacitive contribution increases from 40.76% to 82.02% as the scan rate increases from 0.5 to 2.0 mV s⁻¹ (Fig. 5d)."
          }
        },
        {
          "condition_id": "C010",
          "material_id": "global",
          "electrochemical_test_conditions": {
            "test_method": "CV",
            "scan_rate_mV_s": 2.0,
            "source_text": "In Fig. 5b and S8a-d, the capacitive contribution increases from 40.76% to 82.02% as the scan rate increases from 0.5 to 2.0 mV s⁻¹ (Fig. 5d)."
          }
        }
      ]
    },
    {
      "material_id": "anode_M002",
      "material_name": "(FeCoNiCrMn)3O4 BM",
      "material_context": "comparison: (FeCoNiCrMn)3O4 BM",
      "n_cond_paras": 6,
      "n_perf_paras": 5,
      "condition_id_used": "C001",
      "all_conditions": [
        {
          "condition_id": "C001",
          "material_id": "global",
          "electrochemical_test_conditions": {
            "current_density_mA_g": 2000,
            "test_method": "galvanostatic",
            "cycle_number": 1200,
            "source_text": "achieved a high reversible capacity of 596.5 mA h g^-1 and a good capacity retention of 86.2% after 1200 cycles at 2.0 A g^-1"
          }
        },
        {
          "condition_id": "C002",
          "material_id": "global",
          "electrochemical_test_conditions": {
            "cell_config": "half-cell",
            "temperature_C": 25.0,
            "voltage_min_V": 0.01,
            "voltage_max_V": 3.0,
            "reference_electrode": "Li/Li+",
            "test_method": "galvanostatic",
            "source_text": "Electrochemical performances were carried out on the LAND CT2001A multi-channel battery test system (0.01–3 V) at 25°C."
          },
          "cell_assembly_conditions": {
            "electrolyte_composition": "1 M LiPF6 in EC/DMC (1:1 by volume)",
            "current_collector": "copper foil",
            "assembly_environment": "argon glove box",
            "li_counter_reference": "Li metal",
            "source_text": "Polyvinylidene fluoride, acetylene black and HEO were mixed at the weight ratio of 1:1:8, a certain amount of NMP was added, and then applied to the copper foil current collector to form the working electrode. After the coated copper foil dried in a vacuum drying oven (120°C) for 8 h, it was cut into a disc with a diameter of 14 mm and used as electrode for cell assembling in an argon glove box. The electrolyte was 1 M LiPF6 in the mix of ethylene carbonate and dimethyl carbonate (1:1 by volume)."
          }
        },
        {
          "condition_id": "C003",
          "material_id": "global",
          "electrochemical_test_conditions": {
            "cell_config": "half-cell",
            "temperature_C": 25.0,
            "voltage_min_V": 0.01,
            "voltage_max_V": 3.0,
            "reference_electrode": "Li/Li+",
            "test_method": "CV",
            "source_text": "Cyclic voltammetry (CV) tests ranging from 0.01 to 3.0 V were tested on Gamry interface 1010 at 25°C."
          },
          "cell_assembly_conditions": {
            "electrolyte_composition": "1 M LiPF6 in EC/DMC (1:1 by volume)",
            "current_collector": "copper foil",
            "assembly_environment": "argon glove box",
            "li_counter_reference": "Li metal",
            "source_text": "Polyvinylidene fluoride, acetylene black and HEO were mixed at the weight ratio of 1:1:8, a certain amount of NMP was added, and then applied to the copper foil current collector to form the working electrode. After the coated copper foil dried in a vacuum drying oven (120°C) for 8 h, it was cut into a disc with a diameter of 14 mm and used as electrode for cell assembling in an argon glove box. The electrolyte was 1 M LiPF6 in the mix of ethylene carbonate and dimethyl carbonate (1:1 by volume)."
          }
        },
        {
          "condition_id": "C004",
          "material_id": "global",
          "electrochemical_test_conditions": {
            "cell_config": "half-cell",
            "reference_electrode": "Li/Li+",
            "test_method": "EIS",
            "source_text": "The electrochemical impedance spectroscopy (EIS) was also tested via Gamry interface 1010, with frequencies ranging from 0.1 to 100,000 Hz."
          },
          "cell_assembly_conditions": {
            "electrolyte_composition": "1 M LiPF6 in EC/DMC (1:1 by volume)",
            "current_collector": "copper foil",
            "assembly_environment": "argon glove box",
            "li_counter_reference": "Li metal",
            "source_text": "Polyvinylidene fluoride, acetylene black and HEO were mixed at the weight ratio of 1:1:8, a certain amount of NMP was added, and then applied to the copper foil current collector to form the working electrode. After the coated copper foil dried in a vacuum drying oven (120°C) for 8 h, it was cut into a disc with a diameter of 14 mm and used as electrode for cell assembling in an argon glove box. The electrolyte was 1 M LiPF6 in the mix of ethylene carbonate and dimethyl carbonate (1:1 by volume)."
          }
        },
        {
          "condition_id": "C005",
          "material_id": "global",
          "electrochemical_test_conditions": {
            "cell_config": "half-cell",
            "reference_electrode": "Li/Li+",
            "test_method": "GITT",
            "source_text": "The galvanostatic intermittent titration technique (GITT) was applied to test the lithium ion diffusion performance during charge and discharge."
          },
          "cell_assembly_conditions": {
            "electrolyte_composition": "1 M LiPF6 in EC/DMC (1:1 by volume)",
            "current_collector": "copper foil",
            "assembly_environment": "argon glove box",
            "li_counter_reference": "Li metal",
            "source_text": "Polyvinylidene fluoride, acetylene black and HEO were mixed at the weight ratio of 1:1:8, a certain amount of NMP was added, and then applied to the copper foil current collector to form the working electrode. After the coated copper foil dried in a vacuum drying oven (120°C) for 8 h, it was cut into a disc with a diameter of 14 mm and used as electrode for cell assembling in an argon glove box. The electrolyte was 1 M LiPF6 in the mix of ethylene carbonate and dimethyl carbonate (1:1 by volume)."
          }
        },
        {
          "condition_id": "C002",
          "material_id": "global",
          "electrochemical_test_conditions": {
            "cell_config": "half-cell",
            "current_density_mA_g": 100.0,
            "voltage_min_V": 0.01,
            "voltage_max_V": 3.0,
            "reference_electrode": "Li/Li+",
            "test_method": "galvanostatic",
            "source_text": "Fig. 4a shows the charge-discharge curves of (FeCoNiCrMn)3O4 HEO at 0.01–3.00 V at various rates (0.1, 0.2, 0.5, 1.0, 2.0 and 3.0 A g-1)."
          },
          "cell_assembly_conditions": {},
          "electrode_fabrication_params": {}
        },
        {
          "condition_id": "C002",
          "material_id": "global",
          "electrochemical_test_conditions": {
            "cell_config": "half-cell",
            "current_density_mA_g": 200.0,
            "voltage_min_V": 0.01,
            "voltage_max_V": 3.0,
            "reference_electrode": "Li/Li+",
            "test_method": "galvanostatic",
            "source_text": "Fig. 4a shows the charge-discharge curves of (FeCoNiCrMn)3O4 HEO at 0.01–3.00 V at various rates (0.1, 0.2, 0.5, 1.0, 2.0 and 3.0 A g-1)."
          },
          "cell_assembly_conditions": {},
          "electrode_fabrication_params": {}
        },
        {
          "condition_id": "C002",
          "material_id": "global",
          "electrochemical_test_conditions": {
            "cell_config": "half-cell",
            "current_density_mA_g": 500.0,
            "voltage_min_V": 0.01,
            "voltage_max_V": 3.0,
            "reference_electrode": "Li/Li+",
            "test_method": "galvanostatic",
            "source_text": "Fig. 4a shows the charge-discharge curves of (FeCoNiCrMn)3O4 HEO at 0.01–3.00 V at various rates (0.1, 0.2, 0.5, 1.0, 2.0 and 3.0 A g-1)."
          },
          "cell_assembly_conditions": {},
          "electrode_fabrication_params": {}
        },
        {
          "condition_id": "C002",
          "material_id": "global",
          "electrochemical_test_conditions": {
            "cell_config": "half-cell",
            "current_density_mA_g": 1000.0,
            "voltage_min_V": 0.01,
            "voltage_max_V": 3.0,
            "reference_electrode": "Li/Li+",
            "test_method": "galvanostatic",
            "source_text": "Fig. 4a shows the charge-discharge curves of (FeCoNiCrMn)3O4 HEO at 0.01–3.00 V at various rates (0.1, 0.2, 0.5, 1.0, 2.0 and 3.0 A g-1)."
          },
          "cell_assembly_conditions": {},
          "electrode_fabrication_params": {}
        },
        {
          "condition_id": "C002",
          "material_id": "global",
          "electrochemical_test_conditions": {
            "cell_config": "half-cell",
            "current_density_mA_g": 2000.0,
            "voltage_min_V": 0.01,
            "voltage_max_V": 3.0,
            "reference_electrode": "Li/Li+",
            "test_method": "galvanostatic",
            "source_text": "Fig. 4a shows the charge-discharge curves of (FeCoNiCrMn)3O4 HEO at 0.01–3.00 V at various rates (0.1, 0.2, 0.5, 1.0, 2.0 and 3.0 A g-1)."
          },
          "cell_assembly_conditions": {},
          "electrode_fabrication_params": {}
        },
        {
          "condition_id": "C002",
          "material_id": "global",
          "electrochemical_test_conditions": {
            "cell_config": "half-cell",
            "current_density_mA_g": 3000.0,
            "voltage_min_V": 0.01,
            "voltage_max_V": 3.0,
            "reference_electrode": "Li/Li+",
            "test_method": "galvanostatic",
            "source_text": "Fig. 4a shows the charge-discharge curves of (FeCoNiCrMn)3O4 HEO at 0.01–3.00 V at various rates (0.1, 0.2, 0.5, 1.0, 2.0 and 3.0 A g-1)."
          },
          "cell_assembly_conditions": {},
          "electrode_fabrication_params": {}
        },
        {
          "condition_id": "C006",
          "material_id": "global",
          "electrochemical_test_conditions": {
            "cell_config": "half-cell",
            "current_density_mA_g": 500.0,
            "reference_electrode": "Li/Li+",
            "test_method": "galvanostatic",
            "cycle_number": 260,
            "source_text": "Fig. 4c shows the cycling performance of (FeCoNiCrMn)3O4 HEO and (FeCoNiCrMn)3O4 BM at 0.5 A g-1. ... even after 260 cycles its reversible capacity still reached up to 692.8 mA h g-1."
          },
          "cell_assembly_conditions": {},
          "electrode_fabrication_params": {}
        },
        {
          "condition_id": "C007",
          "material_id": "global",
          "electrochemical_test_conditions": {
            "cell_config": "half-cell",
            "current_density_mA_g": 2000.0,
            "reference_electrode": "Li/Li+",
            "test_method": "galvanostatic",
            "cycle_number": 1200,
            "source_text": "For further testing the stability of (FeCoNiCrMn)3O4 HEO during charge/discharge, long cycles were tested at 2 A g-1. Even after 1200 cycles, ... still deliver a capacity of 596.5 mA h g-1."
          },
          "cell_assembly_conditions": {},
          "electrode_fabrication_params": {}
        },
        {
          "condition_id": "C008",
          "material_id": "global",
          "electrochemical_test_conditions": {
            "cell_config": "half-cell",
            "reference_electrode": "Li/Li+",
            "test_method": "EIS",
            "source_text": "EIS from 0.1 Hz to 100 kHz were tested"
          }
        },
        {
          "condition_id": "C009",
          "material_id": "global",
          "electrochemical_test_conditions": {
            "test_method": "CV",
            "scan_rate_mV_s": 0.5,
            "source_text": "In Fig. 5b and S8a-d, the capacitive contribution increases from 40.76% to 82.02% as the scan rate increases from 0.5 to 2.0 mV s⁻¹ (Fig. 5d)."
          }
        },
        {
          "condition_id": "C010",
          "material_id": "global",
          "electrochemical_test_conditions": {
            "test_method": "CV",
            "scan_rate_mV_s": 2.0,
            "source_text": "In Fig. 5b and S8a-d, the capacitive contribution increases from 40.76% to 82.02% as the scan rate increases from 0.5 to 2.0 mV s⁻¹ (Fig. 5d)."
          }
        }
      ]
    }
  ],
  "global_conditions": [
    {
      "condition_id": "C001",
      "material_id": "global",
      "electrochemical_test_conditions": {
        "current_density_mA_g": 2000,
        "test_method": "galvanostatic",
        "cycle_number": 1200,
        "source_text": "achieved a high reversible capacity of 596.5 mA h g^-1 and a good capacity retention of 86.2% after 1200 cycles at 2.0 A g^-1"
      }
    },
    {
      "condition_id": "C002",
      "material_id": "global",
      "electrochemical_test_conditions": {
        "cell_config": "half-cell",
        "temperature_C": 25.0,
        "voltage_min_V": 0.01,
        "voltage_max_V": 3.0,
        "reference_electrode": "Li/Li+",
        "test_method": "galvanostatic",
        "source_text": "Electrochemical performances were carried out on the LAND CT2001A multi-channel battery test system (0.01–3 V) at 25°C."
      },
      "cell_assembly_conditions": {
        "electrolyte_composition": "1 M LiPF6 in EC/DMC (1:1 by volume)",
        "current_collector": "copper foil",
        "assembly_environment": "argon glove box",
        "li_counter_reference": "Li metal",
        "source_text": "Polyvinylidene fluoride, acetylene black and HEO were mixed at the weight ratio of 1:1:8, a certain amount of NMP was added, and then applied to the copper foil current collector to form the working electrode. After the coated copper foil dried in a vacuum drying oven (120°C) for 8 h, it was cut into a disc with a diameter of 14 mm and used as electrode for cell assembling in an argon glove box. The electrolyte was 1 M LiPF6 in the mix of ethylene carbonate and dimethyl carbonate (1:1 by volume)."
      }
    },
    {
      "condition_id": "C003",
      "material_id": "global",
      "electrochemical_test_conditions": {
        "cell_config": "half-cell",
        "temperature_C": 25.0,
        "voltage_min_V": 0.01,
        "voltage_max_V": 3.0,
        "reference_electrode": "Li/Li+",
        "test_method": "CV",
        "source_text": "Cyclic voltammetry (CV) tests ranging from 0.01 to 3.0 V were tested on Gamry interface 1010 at 25°C."
      },
      "cell_assembly_conditions": {
        "electrolyte_composition": "1 M LiPF6 in EC/DMC (1:1 by volume)",
        "current_collector": "copper foil",
        "assembly_environment": "argon glove box",
        "li_counter_reference": "Li metal",
        "source_text": "Polyvinylidene fluoride, acetylene black and HEO were mixed at the weight ratio of 1:1:8, a certain amount of NMP was added, and then applied to the copper foil current collector to form the working electrode. After the coated copper foil dried in a vacuum drying oven (120°C) for 8 h, it was cut into a disc with a diameter of 14 mm and used as electrode for cell assembling in an argon glove box. The electrolyte was 1 M LiPF6 in the mix of ethylene carbonate and dimethyl carbonate (1:1 by volume)."
      }
    },
    {
      "condition_id": "C004",
      "material_id": "global",
      "electrochemical_test_conditions": {
        "cell_config": "half-cell",
        "reference_electrode": "Li/Li+",
        "test_method": "EIS",
        "source_text": "The electrochemical impedance spectroscopy (EIS) was also tested via Gamry interface 1010, with frequencies ranging from 0.1 to 100,000 Hz."
      },
      "cell_assembly_conditions": {
        "electrolyte_composition": "1 M LiPF6 in EC/DMC (1:1 by volume)",
        "current_collector": "copper foil",
        "assembly_environment": "argon glove box",
        "li_counter_reference": "Li metal",
        "source_text": "Polyvinylidene fluoride, acetylene black and HEO were mixed at the weight ratio of 1:1:8, a certain amount of NMP was added, and then applied to the copper foil current collector to form the working electrode. After the coated copper foil dried in a vacuum drying oven (120°C) for 8 h, it was cut into a disc with a diameter of 14 mm and used as electrode for cell assembling in an argon glove box. The electrolyte was 1 M LiPF6 in the mix of ethylene carbonate and dimethyl carbonate (1:1 by volume)."
      }
    },
    {
      "condition_id": "C005",
      "material_id": "global",
      "electrochemical_test_conditions": {
        "cell_config": "half-cell",
        "reference_electrode": "Li/Li+",
        "test_method": "GITT",
        "source_text": "The galvanostatic intermittent titration technique (GITT) was applied to test the lithium ion diffusion performance during charge and discharge."
      },
      "cell_assembly_conditions": {
        "electrolyte_composition": "1 M LiPF6 in EC/DMC (1:1 by volume)",
        "current_collector": "copper foil",
        "assembly_environment": "argon glove box",
        "li_counter_reference": "Li metal",
        "source_text": "Polyvinylidene fluoride, acetylene black and HEO were mixed at the weight ratio of 1:1:8, a certain amount of NMP was added, and then applied to the copper foil current collector to form the working electrode. After the coated copper foil dried in a vacuum drying oven (120°C) for 8 h, it was cut into a disc with a diameter of 14 mm and used as electrode for cell assembling in an argon glove box. The electrolyte was 1 M LiPF6 in the mix of ethylene carbonate and dimethyl carbonate (1:1 by volume)."
      }
    },
    {
      "condition_id": "C002",
      "material_id": "global",
      "electrochemical_test_conditions": {
        "cell_config": "half-cell",
        "current_density_mA_g": 100.0,
        "voltage_min_V": 0.01,
        "voltage_max_V": 3.0,
        "reference_electrode": "Li/Li+",
        "test_method": "galvanostatic",
        "source_text": "Fig. 4a shows the charge-discharge curves of (FeCoNiCrMn)3O4 HEO at 0.01–3.00 V at various rates (0.1, 0.2, 0.5, 1.0, 2.0 and 3.0 A g-1)."
      },
      "cell_assembly_conditions": {},
      "electrode_fabrication_params": {}
    },
    {
      "condition_id": "C002",
      "material_id": "global",
      "electrochemical_test_conditions": {
        "cell_config": "half-cell",
        "current_density_mA_g": 200.0,
        "voltage_min_V": 0.01,
        "voltage_max_V": 3.0,
        "reference_electrode": "Li/Li+",
        "test_method": "galvanostatic",
        "source_text": "Fig. 4a shows the charge-discharge curves of (FeCoNiCrMn)3O4 HEO at 0.01–3.00 V at various rates (0.1, 0.2, 0.5, 1.0, 2.0 and 3.0 A g-1)."
      },
      "cell_assembly_conditions": {},
      "electrode_fabrication_params": {}
    },
    {
      "condition_id": "C002",
      "material_id": "global",
      "electrochemical_test_conditions": {
        "cell_config": "half-cell",
        "current_density_mA_g": 500.0,
        "voltage_min_V": 0.01,
        "voltage_max_V": 3.0,
        "reference_electrode": "Li/Li+",
        "test_method": "galvanostatic",
        "source_text": "Fig. 4a shows the charge-discharge curves of (FeCoNiCrMn)3O4 HEO at 0.01–3.00 V at various rates (0.1, 0.2, 0.5, 1.0, 2.0 and 3.0 A g-1)."
      },
      "cell_assembly_conditions": {},
      "electrode_fabrication_params": {}
    },
    {
      "condition_id": "C002",
      "material_id": "global",
      "electrochemical_test_conditions": {
        "cell_config": "half-cell",
        "current_density_mA_g": 1000.0,
        "voltage_min_V": 0.01,
        "voltage_max_V": 3.0,
        "reference_electrode": "Li/Li+",
        "test_method": "galvanostatic",
        "source_text": "Fig. 4a shows the charge-discharge curves of (FeCoNiCrMn)3O4 HEO at 0.01–3.00 V at various rates (0.1, 0.2, 0.5, 1.0, 2.0 and 3.0 A g-1)."
      },
      "cell_assembly_conditions": {},
      "electrode_fabrication_params": {}
    },
    {
      "condition_id": "C002",
      "material_id": "global",
      "electrochemical_test_conditions": {
        "cell_config": "half-cell",
        "current_density_mA_g": 2000.0,
        "voltage_min_V": 0.01,
        "voltage_max_V": 3.0,
        "reference_electrode": "Li/Li+",
        "test_method": "galvanostatic",
        "source_text": "Fig. 4a shows the charge-discharge curves of (FeCoNiCrMn)3O4 HEO at 0.01–3.00 V at various rates (0.1, 0.2, 0.5, 1.0, 2.0 and 3.0 A g-1)."
      },
      "cell_assembly_conditions": {},
      "electrode_fabrication_params": {}
    },
    {
      "condition_id": "C002",
      "material_id": "global",
      "electrochemical_test_conditions": {
        "cell_config": "half-cell",
        "current_density_mA_g": 3000.0,
        "voltage_min_V": 0.01,
        "voltage_max_V": 3.0,
        "reference_electrode": "Li/Li+",
        "test_method": "galvanostatic",
        "source_text": "Fig. 4a shows the charge-discharge curves of (FeCoNiCrMn)3O4 HEO at 0.01–3.00 V at various rates (0.1, 0.2, 0.5, 1.0, 2.0 and 3.0 A g-1)."
      },
      "cell_assembly_conditions": {},
      "electrode_fabrication_params": {}
    },
    {
      "condition_id": "C006",
      "material_id": "global",
      "electrochemical_test_conditions": {
        "cell_config": "half-cell",
        "current_density_mA_g": 500.0,
        "reference_electrode": "Li/Li+",
        "test_method": "galvanostatic",
        "cycle_number": 260,
        "source_text": "Fig. 4c shows the cycling performance of (FeCoNiCrMn)3O4 HEO and (FeCoNiCrMn)3O4 BM at 0.5 A g-1. ... even after 260 cycles its reversible capacity still reached up to 692.8 mA h g-1."
      },
      "cell_assembly_conditions": {},
      "electrode_fabrication_params": {}
    },
    {
      "condition_id": "C007",
      "material_id": "global",
      "electrochemical_test_conditions": {
        "cell_config": "half-cell",
        "current_density_mA_g": 2000.0,
        "reference_electrode": "Li/Li+",
        "test_method": "galvanostatic",
        "cycle_number": 1200,
        "source_text": "For further testing the stability of (FeCoNiCrMn)3O4 HEO during charge/discharge, long cycles were tested at 2 A g-1. Even after 1200 cycles, ... still deliver a capacity of 596.5 mA h g-1."
      },
      "cell_assembly_conditions": {},
      "electrode_fabrication_params": {}
    },
    {
      "condition_id": "C008",
      "material_id": "global",
      "electrochemical_test_conditions": {
        "cell_config": "half-cell",
        "reference_electrode": "Li/Li+",
        "test_method": "EIS",
        "source_text": "EIS from 0.1 Hz to 100 kHz were tested"
      }
    },
    {
      "condition_id": "C009",
      "material_id": "global",
      "electrochemical_test_conditions": {
        "test_method": "CV",
        "scan_rate_mV_s": 0.5,
        "source_text": "In Fig. 5b and S8a-d, the capacitive contribution increases from 40.76% to 82.02% as the scan rate increases from 0.5 to 2.0 mV s⁻¹ (Fig. 5d)."
      }
    },
    {
      "condition_id": "C010",
      "material_id": "global",
      "electrochemical_test_conditions": {
        "test_method": "CV",
        "scan_rate_mV_s": 2.0,
        "source_text": "In Fig. 5b and S8a-d, the capacitive contribution increases from 40.76% to 82.02% as the scan rate increases from 0.5 to 2.0 mV s⁻¹ (Fig. 5d)."
      }
    }
  ],
  "global_condition_id": "C001"
}
