Repository: CHEERUPGOGO/ABRagent

# AutoBatteryResearch Agent (ABRAgent)

**全生命周期化学电池研究自主智能体与科研工程平台**

AutoBatteryResearch Agent (ABRAgent) 是专为高比能化学电池（锂金属电池、固态电池、高镍三元体系等）研发设计的自主 AI 智能体系统。系统采用 **Agent-Centric（智能体主控）设计哲学**：由全局顶层智能体（`ABRAgent`）驱动 LangChain/LangGraph ReAct 认知循环，融合**学术文献感知、语义向量入库、微观材料与电芯组装挖掘、多智能体 RAG 方案设计（Planner/Retrieval/Writer/Reviewer）、热力学分级约束规则引擎（RelationEngine C1–C3, C5–C8）以及 SPM PINN 物理仿真（纯 numpy 推理）**，实现从海量学术论文到结构化电芯配方方案、物理验证及综合科研研报的端到端自主闭环。

---

## 🌟 核心特性

```
                     ┌──────────────────────────────────────────────────────────┐
                     │          全局主控智能体 ABRAgent (LangGraph ReAct)          │
                     │  - 全部 6 个 Stage 均由大模型主控决策 (LLM in brain seat)  │

File: miner/json/test/cathode/cathode_cathode_perf.json
{
  "file": "/home/ls/xiaoyue/LLM2/LMLLM/database/type/test/Lithium_Ion_Metal_Battery/cathode/cathode.md",
  "doi": "cathode",
  "title": "$\\ M g ^ { 2 + } / \\mathsf { A } ^ { | 3 + }$ Co-doped Li-Rich Manganese-Based Oxides for Boosting Rate Performance and Stability of Lithium-Ion Batteries",
  "agent_mode": "cathode-perf",
  "materials": [
    {
      "name": "Li1.2Mn0.56Ni0.16Co0.08O2",
      "short_name": "LRMO",
      "formula": "Li1.2Mn0.56Ni0.16Co0.08O2",
      "role": "comparison",
      "description": "Pristine lithium-rich manganese oxide cathode synthesized by co-precipitation and calcination.",
      "material_id": "cathode_M001"
    },
    {
      "name": "Mg-doped Li1.2Mn0.56Ni0.16Co0.08O2",
      "short_name": "Mg-LRMO",
      "formula": "Li1.2Mn0.56Ni0.16Co0.08O2:Mg",
      "role": "novel",
      "description": "LRMO doped with Mg, with Mg occupying Li sites in the Li layer to expand lattice and facilitate Li-ion diffusion.",
      "material_id": "cathode_M002"
    },
    {
      "name": "Al-doped Li1.2Mn0.56Ni0.16Co0.08O2",
      "short_name": "Al-LRMO",
      "formula": "Li1.2Mn0.56Ni0.16Co0.08O2:Al",
      "role": "novel",
      "description": "LRMO doped with Al, with Al occupying Li sites in the TM slab forming stronger Li–O–Al bonds to stabilize oxygen lattice.",
      "material_id": "cathode_M003"
    },
    {
      "name": "Mg/Al co-doped Li1.2Mn0.56Ni0.16Co0.08O2",
      "short_name": "Mg/Al-LRMO",
      "formula": "Li1.2Mn0.56Ni0.16Co0.08O2:Mg,Al",
      "role": "novel",
      "description": "LRMO co-doped with Mg and Al, combining benefits of expanded Li layer and stabilized oxygen framework for enhanced cycling stability and rate performance.",
      "material_id": "cathode_M004"
    }
  ],
  "results": [
    {
      "material_id": "cathode_M002",
      "material_name": "Mg-doped Li1.2Mn0.56Ni0.16Co0.08O2",
      "material_context": "novel: Mg-doped Li1.2Mn0.56Ni0.16Co0.08O2 (Li1.2Mn0.56Ni0.16Co0.08O2:Mg)",
      "condition_id_used": "C001",
      "performance_items": [
        {
          "paragraph": "# 2.2. Electrochemical Performance  All samples exhibit similar capacities in the slope region (≈115 mAh $\\mathbf { g } ^ { - 1 } )$ , but the capacities in the plateau region decrease with the $\\math",
          "include_result": {
            "property_types": [
              "Initial_Coulombic_Efficiency",
              "Capacity_Retention_Ratio",
              "Rate_Capability_Profile",
              "Gravimetric_Energy_Density"
            ]
          },
          "extract_result": {
            "extracted_info": {
              "Initial_Coulombic_Efficiency": [
                {
                  "value": 76.0,
                  "unit": "%",
                  "condition_id": "C001",
                  "source_text": "the initial Coulombic efficiency (ICE) in Table S3 (Supporting Information) is notably higher for Mg/Al-LRMO (85.7%) compared to Al-LRMO (82.9%), Mg-LRMO (76.0%) and LRMO (72.2%)"
                }
              ],
              "Capacity_Retention_Ratio": [
                {
                  "value": 82.2,
                  "unit": "%",
                  "condition_id": "C001",
                  "cycle_number": 200,
                  "source_text": "The prolonged cycling performance at 0.1C (Figure 2b) shows that after 200 cycles, Mg/Al-LRMO retains 93.3% of its capacity, significantly better than LRMO (68.3%), Mg-LRMO (82.2%), and Al-LRMO (85.0%)."
                }
              ],
              "Rate_Capability_Profile": [],
              "Gravimetric_Energy_Density": []
            }
          }
        },
        {
          "paragraph": "The characteristic Mg 1s XPS peaks (Figure S15, Supporting Information) were clearly observed at ≈1303.3 eV for Mg-LRMO and Mg/Al-LRMO, confirming the presence of $\\mathrm { } ^ { 2 + }$ ions.[26] Sim",
          "include_result": {
            "property_types": [
              "Charge_Discharge_Voltage_Gap"
            ]
          },
          "extract_result": {
            "extracted_info": [
              {
                "value": 0.171,
                "unit": "V",
                "condition_id": "C001",
                "soc": 0.0,
                "source_text": "The Mg/Al-LRMO exhibited the lowest ΔE of 0.171V, implying the electrode polarization is reduced."
              }
            ]
          }
        },
        {
          "paragraph": "Cyclic voltammetry (CV) tests were performed to detect the polarization caused by side reactions between the cathode materials and electrolytes. The CV curves at different scan rates from 0.2 to 2.0 m",
          "include_result": {
            "property_types": [
              "Charge_Discharge_Voltage_Gap",
              "Charge_Transfer_Resistance",
              "Ion_Diffusion_Coefficient"
            ]
          },
          "extract_result": {
            "extracted_info": {
              "Charge_Discharge_Voltage_Gap": [
                {
                  "value": 0.14,
                  "unit": "V",
                  "condition_id": "C001",
                  "soc": null,
                  "source_text": "the Mg/Al-LRMO electrode displays the smallest redox peak shift, corresponding to a lower polarization (ΔE = 0.14 V) and faster redox kinetics"
                }
              ],
              "Charge_Transfer_Resistance": [
                {
                  "value": 43.14,
                  "unit": "Ω",
                  "condition_id": "C001",
                  "cycle_number": 200,
                  "soc_percent": null,
                  "source_text": "After 200 cycles, the R and solution resistance (Rs) for Mg/Al-LRMO are 43.14 and 4.12 Ω"
                }
              ],
              "Ion_Diffusion_Coefficient": [
                {
                  "value": "8.38e-13",
                  "unit": "cm2/s",
                  "condition_id": "C001",
                  "method": "CV",
                  "voltage_V": null,
                  "source_text": "The D_{ }^{+} values for deintercalation/intercalation in Mg/Al-LRMO are 8.38 × 10^{-13} and 1.29 × 10^{-13} cm^2 s^{-1}, respectively"
                },
                {
                  "value": "1.29e-13",
                  "unit": "cm2/s",
                  "condition_id": "C001",
                  "method": "CV",
                  "voltage_V": null,
                  "source_text": "The D_{ }^{+} values for deintercalation/intercalation in Mg/Al-LRMO are 8.38 × 10^{-13} and 1.29 × 10^{-13} cm^2 s^{-1}, respectively"
                }
              ]
            }
          }
        },
        {
          "paragraph": "In summary, we successfully synthesized the $\\mathrm { ^ { 2 + } / ^ { 3 + } }$ codoped LRMO cathode material using a combined approach of co-precipitation and calcination approach. DFT calculations u",
          "include_result": {
            "property_types": [
              "Capacity_Retention_Ratio",
              "Rate_Capability_Profile"
            ]
          },
          "extract_result": {
            "extracted_info": [
              {
                "Capacity_Retention_Ratio": [
                  {
                    "value": 90.0,
                    "unit": "%",
                    "condition_id": "C001",
                    "cycle_number": 200,
                    "source_text": "90.0% capacity retention after 200 cycles at 1.0C"
                  }
                ],
                "Rate_Capability_Profile": [
                  {
                    "value": [
                      {
                        "rate": "5.0C",
                        "capacity": 160.7
                      }
                    ],
                    "unit": "mAh/g",
                    "condition_id": "C001",
                    "source_text": "160.7mAh g-1 at 5.0C"
                  }
                ]
              }
            ]
          }
        }
      ]
    },
    {
      "material_id": "cathode_M004",
      "material_name": "Mg/Al co-doped Li1.2Mn0.56Ni0.16Co0.08O2",
      "material_context": "novel: Mg/Al co-doped Li1.2Mn0.56Ni0.16Co0.08O2 (Li1.2Mn0.56Ni0.16Co0.08O2:Mg,Al)",
      "condition_id_used": "C001",
      "performance_items": [
        {
          "paragraph": "The characteristic Mg 1s XPS peaks (Figure S15, Supporting Information) were clearly observed at ≈1303.3 eV for Mg-LRMO and Mg/Al-LRMO, confirming the presence of $\\mathrm { } ^ { 2 + }$ ions.[26] Sim",
          "include_result": {
            "property_types": [
              "Charge_Discharge_Voltage_Gap"
            ]
          },
          "extract_result": {
            "extracted_info": []
          }
        },
        {
          "paragraph": "Cyclic voltammetry (CV) tests were performed to detect the polarization caused by side reactions between the cathode materials and electrolytes. The CV curves at different scan rates from 0.2 to 2.0 m",
          "include_result": {
            "property_types": [
              "Charge_Discharge_Voltage_Gap",
              "Charge_Transfer_Resistance",
              "Ion_Diffusion_Coefficient"
            ]
          },
          "extract_result": {
            "extracted_info": {
              "Charge_Discharge_Voltage_Gap": [],
              "Charge_Transfer_Resistance": [
                {
                  "value": 43.14,
                  "unit": "Ω",
                  "condition_id": "C001",
                  "cycle_number": 200,
                  "soc_percent": 0.0,
                  "source_text": "After 200 cycles, the $R _ { }$ and solution resistance (Rs) for Mg/Al-LRMO are 43.14 and 4.12 Ω, respectively, while those for LRMO are 106.51 and 5.36 Ω (Table S7, Supporting Information)."
                }
              ],
              "Ion_Diffusion_Coefficient": [
                {
                  "value": "8.38e-13",
                  "unit": "cm2/s",
                  "condition_id": "C001",
                  "method": "CV (Randles-Sevcik)",
                  "voltage_V": 0.0,
                  "source_text": "The ${ D _ { } } ^ { + }$ values for deintercalation/intercalation in Mg/Al-LRMO are $\\bar { 8 } . 3 8 \\times 1 0 ^ { - 1 3 }$ and 1.29 $\\times 1 0 ^ { - 1 3 } \\mathrm { } ^ { 2 } \\mathrm { s } ^ { - 1 }$ , respectively"
                },
                {
                  "value": "1.29e-13",
                  "unit": "cm2/s",
                  "condition_id": "C001",
                  "method": "CV (Randles-Sevcik)",
                  "voltage_V": 0.0,
                  "source_text": "The ${ D _ { } } ^ { + }$ values for deintercalation/intercalation in Mg/Al-LRMO are $\\bar { 8 } . 3 8 \\times 1 0 ^ { - 1 3 }$ and 1.29 $\\times 1 0 ^ { - 1 3 } \\mathrm { } ^ { 2 } \\mathrm { s } ^ { - 1 }$ , respectively"
                }
              ]
            }
          }
        },
        {
          "paragraph": "In summary, we successfully synthesized the $\\mathrm { ^ { 2 + } / ^ { 3 + } }$ codoped LRMO cathode material using a combined approach of co-precipitation and calcination approach. DFT calculations u",
          "include_result": {
            "property_types": [
              "Capacity_Retention_Ratio",
              "Rate_Capability_Profile"
            ]
          },
          "extract_result": {
            "extracted_info": {
              "Capacity_Retention_Ratio": [
                {
                  "value": 90.0,
                  "unit": "%",
                  "condition_id": "C001",
                  "cycle_number": 200,
                  "source_text": "90.0% capacity retention after 200 cycles at 1.0C"
                }
              ],
              "Rate_Capability_Profile": [
                {
                  "value": [
                    {
                      "rate": "5.0C",
                      "capacity": 160.7
                    }
                  ],
                  "unit": "mAh/g",
                  "condition_id": "C001",
                  "source_text": "160.7mAh $\\mathbf { g } ^ { - 1 }$ at 5.0C"
                }
              ]
            }
          }
        }
      ]
    },
    {
      "material_id": "cathode_M003",
      "material_name": "Al-doped Li1.2Mn0.56Ni0.16Co0.08O2",
      "material_context": "novel: Al-doped Li1.2Mn0.56Ni0.16Co0.08O2 (Li1.2Mn0.56Ni0.16Co0.08O2:Al)",
      "condition_id_used": "C001",
      "performance_items": [
        {
          "paragraph": "# 2.2. Electrochemical Performance  All samples exhibit similar capacities in the slope region (≈115 mAh $\\mathbf { g } ^ { - 1 } )$ , but the capacities in the plateau region decrease with the $\\math",
          "include_result": {
            "property_types": [
              "Rate_Capability_Profile",
              "Gravimetric_Energy_Density",
              "Initial_Coulombic_Efficiency",
              "Discharge_Specific_Capacity_Initial",
              "Capacity_Retention_Ratio"
            ]
          },
          "extract_result": {
            "extracted_info": {
              "Rate_Capability_Profile": [],
              "Gravimetric_Energy_Density": [],
              "Initial_Coulombic_Efficiency": [
                {
                  "value": 82.9,
                  "unit": "%",
                  "condition_id": "C001",
                  "source_text": "Furthermore, the initial Coulombic efficiency (ICE) in Table S3 (Supporting Information) is notably higher for Mg/Al-LRMO (85.7%) compared to Al-LRMO (82.9%), Mg-LRMO (76.0%) and LRMO (72.2%)"
                }
              ],
              "Discharge_Specific_Capacity_Initial": [
                {
                  "value": 263.1,
                  "unit": "mAh/g",
                  "condition_id": "C001",
                  "source_text": "In terms of discharge capacity, Mg/Al-LRMO outperforms the others with 269.9 mAh g−1, while Al-LRMO, Mg-LRMO and LRMO deliver 263.1, 245.1, 237.7 mAh g−1, respectively."
                }
              ],
              "Capacity_Retention_Ratio": [
                {
                  "value": 85.0,
                  "unit": "%",
                  "condition_id": "C001",
                  "cycle_number": 200,
                  "source_text": "The prolonged cycling performance at 0.1C (Figure 2b) shows that after 200 cycles, Mg/Al-LRMO retains 93.3% of its capacity, significantly better than LRMO (68.3%), Mg-LRMO (82.2%), and Al-LRMO (85.0%)."
                }
              ]
            }
          }
        },
        {
          "paragraph": "Cyclic voltammetry (CV) tests were performed to detect the polarization caused by side reactions between the cathode materials and electrolytes. The CV curves at different scan rates from 0.2 to 2.0 m",
          "include_result": {
            "property_types": [
              "Charge_Discharge_Voltage_Gap",
              "Charge_Transfer_Resistance",
              "Ion_Diffusion_Coefficient"
            ]
          },
          "extract_result": {
            "extracted_info": {
              "Charge_Discharge_Voltage_Gap": [],
              "Charge_Transfer_Resistance": [],
              "Ion_Diffusion_Coefficient": []
            }
          }
        },
        {
          "paragraph": "In summary, we successfully synthesized the $\\mathrm { ^ { 2 + } / ^ { 3 + } }$ codoped LRMO cathode material using a combined approach of co-precipitation and calcination approach. DFT calculations u",
          "include_result": {
            "property_types": [
              "Capacity_Retention_Ratio",
              "Rate_Capability_Profile"
            ]
          },
          "extract_result": {
            "extracted_info": [
              {
                "Capacity_Retention_Ratio": [
                  {
                    "value": 90.0,
                    "unit": "%",
                    "condition_id": "C001",
                    "cycle_number": 200,
                    "source_text": "90.0% capacity retention after 200 cycles at 1.0C"
                  }
                ],
                "Rate_Capability_Profile": [
                  {
                    "value": [
                      {
                        "rate": "5.0C",
                        "capacity": 160.7
                      }
                    ],
                    "unit": "mAh/g",
                    "condition_id": "C001",
                    "source_text": "160.7mAh $\\mathbf { g } ^ { - 1 }$ at 5.0C"
                  }
                ]
              }
            ]
          }
        }
      ]
    },
    {
      "material_id": "cathode_M001",
      "material_name": "Li1.2Mn0.56Ni0.16Co0.08O2",
      "material_context": "comparison: Li1.2Mn0.56Ni0.16Co0.08O2 (Li1.2Mn0.56Ni0.16Co0.08O2)",
      "condition_id_used": "C001",
      "performance_items": [
        {
          "paragraph": "# 2.2. Electrochemical Performance  All samples exhibit similar capacities in the slope region (≈115 mAh $\\mathbf { g } ^ { - 1 } )$ , but the capacities in the plateau region decrease with the $\\math",
          "include_result": {
            "property_types": [
              "Rate_Capability_Profile",
              "Gravimetric_Energy_Density",
              "Initial_Coulombic_Efficiency",
              "Discharge_Specific_Capacity_Initial",
              "Capacity_Retention_Ratio"
            ]
          },
          "extract_result": {
            "extracted_info": {
              "Rate_Capability_Profile": [
                {
                  "value": [
                    {
                      "rate": "5.0C",
                      "capacity": 99.0
                    }
                  ],
                  "unit": "mAh/g",
                  "condition_id": "C001",
                  "source_text": "Mg/Al-LRMO achieves a higher discharge capacity of 160.7 mAh g^-1 even at a high rate of 5.0 C, outperforming LRMO (99.0 mAh g^-1)"
                }
              ],
              "Gravimetric_Energy_Density": [
                {
                  "value": 270.0,
                  "unit": "Wh/kg",
                  "condition_id": "C001",
                  "basis": "full_cell",
                  "source_text": "LRMO only delivers an energy density of 270.0 Wh kg−1"
                }
              ],
              "Initial_Coulombic_Efficiency": [
                {
                  "value": 72.2,
                  "unit": "%",
                  "condition_id": "C001",
                  "source_text": "LRMO (72.2%)"
                }
              ],
              "Discharge_Specific_Capacity_Initial": [
                {
                  "value": 237.7,
                  "unit": "mAh/g",
                  "condition_id": "C001",
                  "source_text": "In terms of discharge capacity, Mg/Al-LRMO outperforms the others with 269.9 mAh g^-1, while Al-LRMO, Mg-LRMO and LRMO deliver 263.1, 245.1, 237.7 mAh g^-1, respectively."
                }
              ],
              "Capacity_Retention_Ratio": [
                {
                  "value": 68.3,
                  "unit": "%",
                  "condition_id": "C001",
                  "cycle_number": 200,
                  "source_text": "LRMO (68.3%)"
                },
                {
                  "value": 51.1,
                  "unit": "%",
                  "condition_id": "C001",
                  "cycle_number": 200,
                  "source_text": "LRMO retains only 51.1%"
                },
                {
                  "value": 54.1,
                  "unit": "%",
                  "condition_id": "C001",
                  "cycle_number": 600,
                  "source_text": "the pristine LRMO pouch cell only displays a specific capacity retention of 54.1%"
                }
              ]
            }
          }
        },
        {
          "paragraph": "Cyclic voltammetry (CV) tests were performed to detect the polarization caused by side reactions between the cathode materials and electrolytes. The CV curves at different scan rates from 0.2 to 2.0 m",
          "include_result": {
            "property_types": [
              "Charge_Transfer_Resistance",
              "Ion_Diffusion_Coefficient"
            ]
          },
          "extract_result": {
            "extracted_info": {
              "Charge_Transfer_Resistance": [
                {
                  "value": 106.51,
                  "unit": "Ω",
                  "condition_id": "C001",
                  "cycle_number": 200,
                  "soc_percent": null,
                  "source_text": "After 200 cycles, the $R _ { }$ and solution resistance (Rs) for Mg/Al-LRMO are 43.14 and 4.12 Ω, respectively, while those for LRMO are 106.51 and 5.36 Ω (Table S7, Supporting Information)."
                }
              ],
              "Ion_Diffusion_Coefficient": [
                {
                  "value": "1.06e-14",
                  "unit": "cm2/s",
                  "condition_id": "C001",
                  "method": "CV",
                  "voltage_V": null,
                  "source_text": "The ${ D _ { } } ^ { + }$ values for deintercalation/intercalation in Mg/Al-LRMO are $\\bar { 8 } . 3 8 \\times 1 0 ^ { - 1 3 }$ and 1.29 $\\times 1 0 ^ { - 1 3 } \\mathrm { } ^ { 2 } \\mathrm { s } ^ { - 1 }$ , respectively, which are significantly higher than those of LRMO $( 1 . 0 6 \\times 1 0 ^ { - 1 4 } \\mathrm { } ^ { 2 } \\mathrm { s } ^ { - 1 }$ for deintercalation and 1.56 $\\times 1 0 ^ { - 1 4 } \\mathrm { } ^ { 2 } \\mathrm { s } ^ { - 1 }$ for intercalation) as listed in Table S6 (Supporting Information)."
                },
                {
                  "value": "1.56e-14",
                  "unit": "cm2/s",
                  "condition_id": "C001",
                  "method": "CV",
                  "voltage_V": null,
                  "source_text": "The ${ D _ { } } ^ { + }$ values for deintercalation/intercalation in Mg/Al-LRMO are $\\bar { 8 } . 3 8 \\times 1 0 ^ { - 1 3 }$ and 1.29 $\\times 1 0 ^ { - 1 3 } \\mathrm { } ^ { 2 } \\mathrm { s } ^ { - 1 }$ , respectively, which are significantly higher than those of LRMO $( 1 . 0 6 \\times 1 0 ^ { - 1 4 } \\mathrm { } ^ { 2 } \\mathrm { s } ^ { - 1 }$ for deintercalation and 1.56 $\\times 1 0 ^ { - 1 4 } \\mathrm { } ^ { 2 } \\mathrm { s } ^ { - 1 }$ for intercalation) as listed in Table S6 (Supporting Information)."
                }
              ]
            }
          }
        },
        {
          "paragraph": "In summary, we successfully synthesized the $\\mathrm { ^ { 2 + } / ^ { 3 + } }$ codoped LRMO cathode material using a combined approach of co-precipitation and calcination approach. DFT calculations u",
          "include_result": {
            "property_types": [
              "Capacity_Retention_Ratio",
              "Rate_Capability_Profile"
            ]
          },
          "extract_result": {
            "extracted_info": {
              "Capacity_Retention_Ratio": [
                {
                  "value": 90.0,
                  "unit": "%",
                  "condition_id": "C001",
                  "cycle_number": 200,
                  "source_text": "excellent cycling stability (90.0% capacity retention after 200 cycles at 1.0C)"
                }
              ],
              "Rate_Capability_Profile": [
                {
                  "value": [
                    {
                      "rate": "5.0C",
                      "capacity": 160.7
                    }
                  ],
                  "unit": "mAh/g",
                  "condition_id": "C001",
                  "source_text": "high rate performance (160.7mAh g^{-1} at 5.0C)"
                }
              ]
            }
          }
        },
        {
          "paragraph": "The refined lattice parameters were further employed to calculate the thickness of the Li slab. The slab thickness (SMO2) and interslab thickness (ILiO2) can be calculated based on the following formu",
          "include_result": {
            "property_types": [
              "Initial_Coulombic_Efficiency",
              "Discharge_Specific_Capacity_Initial"
            ]
          },
          "extract_result": {
            "extracted_info": {
              "Initial_Coulombic_Efficiency": [],
              "Discharge_Specific_Capacity_Initial": []
            }
          }
        }
      ]
    }
  ]
}

File: miner/json/test/cathode/cathode_cathode_pipeline.json (part 1 of 2)
{
  "file": "/home/ls/xiaoyue/LLM2/LMLLM/database/type/test/Lithium_Ion_Metal_Battery/cathode/cathode.md",
  "doi": "cathode",
  "title": "$\\ M g ^ { 2 + } / \\mathsf { A } ^ { | 3 + }$ Co-doped Li-Rich Manganese-Based Oxides for Boosting Rate Performance and Stability of Lithium-Ion Batteries",
  "agent_mode": "cathode-pipeline",
  "materials": [
    {
      "name": "Li1.2Mn0.56Ni0.16Co0.08O2",
      "short_name": "LRMO",
      "formula": "Li1.2Mn0.56Ni0.16Co0.08O2",
      "role": "comparison",
      "description": "Pristine lithium-rich manganese oxide cathode synthesized by co-precipitation and calcination.",
      "material_id": "cathode_M001"
    },
    {
      "name": "Mg-doped Li1.2Mn0.56Ni0.16Co0.08O2",
      "short_name": "Mg-LRMO",
      "formula": "Li1.2Mn0.56Ni0.16Co0.08O2:Mg",
      "role": "novel",
      "description": "LRMO doped with Mg, with Mg occupying Li sites in the Li layer to expand lattice and facilitate Li-ion diffusion.",
      "material_id": "cathode_M002"
    },
    {
      "name": "Al-doped Li1.2Mn0.56Ni0.16Co0.08O2",
      "short_name": "Al-LRMO",
      "formula": "Li1.2Mn0.56Ni0.16Co0.08O2:Al",
      "role": "novel",
      "description": "LRMO doped with Al, with Al occupying Li sites in the TM slab forming stronger Li–O–Al bonds to stabilize oxygen lattice.",
      "material_id": "cathode_M003"
    },
    {
      "name": "Mg/Al co-doped Li1.2Mn0.56Ni0.16Co0.08O2",
      "short_name": "Mg/Al-LRMO",
      "formula": "Li1.2Mn0.56Ni0.16Co0.08O2:Mg,Al",
      "role": "novel",
      "description": "LRMO co-doped with Mg and Al, combining benefits of expanded Li layer and stabilized oxygen framework for enhanced cycling stability and rate performance.",
      "material_id": "cathode_M004"
    }
  ],
  "systems": [
    {
      "material_id": "cathode_M001",
      "material_name": "Li1.2Mn0.56Ni0.16Co0.08O2",
      "material_context": "comparison: Li1.2Mn0.56Ni0.16Co0.08O2",
      "n_cond_paras": 8,
      "n_perf_paras": 4,
      "condition_id_used": "C001",
      "all_conditions": [
        {
          "condition_id": "C001",
          "material_id": "global",
          "electrochemical_test_conditions": {
            "cell_config": "half-cell",
            "c_rate": "0.1C",
            "test_method": "galvanostatic",
            "cycle_number": 200,
            "reference_electrode": "Li/Li+",
            "source_text": "The prolonged cycling performance at 0.1C (Figure 2b) shows that after 200 cycles, Mg/Al-LRMO retains 93.3% of its capacity, significantly better than LRMO (68.3%), Mg-LRMO (82.2%), and Al-LRMO (85.0%)."
          }
        },
        {
          "condition_id": "C002",
          "material_id": "global",
          "electrochemical_test_conditions": {
            "cell_config": "half-cell",
            "c_rate": "1.0C",
            "test_method": "galvanostatic",
            "cycle_number": 200,
            "reference_electrode": "Li/Li+",
            "source_text": "The cycling performance of all samples at 1.0C after 200th cycles (Figure 2c) shows that Mg/Al-LRMO retains 90.0% of its initial capacity with a discharge capacity of 188.1 mAh g−1, while LRMO retains only 51.1% with a discharge capacity of 96.4 mAh g−1."
          }
        },
        {
          "condition_id": "C003",
          "material_id": "global",
          "electrochemical_test_conditions": {
            "cell_config": "half-cell",
            "c_rate": "5.0C",
            "test_method": "galvanostatic",
            "reference_electrode": "Li/Li+",
            "source_text": "Notably, Mg/Al-LRMO achieves a higher discharge capacity of 160.7 mAh g−1 even at a high rate of 5.0C, outperforming LRMO (99.0 mAh g−1)."
          }
        },
        {
          "condition_id": "C004",
          "material_id": "global",
          "electrochemical_test_conditions": {
            "cell_config": "full-cell",
            "c_rate": "2.0C",
            "test_method": "galvanostatic",
            "cycle_number": 600,
            "source_text": "After cycling at 2.0C for 600 cycles, the Mg/Al-LRMO pouch full cell still maintains good cyclic stability with a specific capacity retention of 86.2%, while the pristine LRMO pouch cell only displays a specific capacity retention of 54.1% after the same cycles, implying the outstanding cycling stability of the Mg/Al-LRMO pouch cell."
          },
          "cell_assembly_conditions": {
            "cell_type": "pouch cell"
          }
        },
        {
          "condition_id": "C005",
          "material_id": "global",
          "electrochemical_test_conditions": {
            "cell_config": "half-cell",
            "reference_electrode": "Li/Li+",
            "test_method": "CV",
            "voltage_min_V": 2.5,
            "voltage_max_V": 4.6,
            "scan_rate_mV_s": 0.1,
            "source_text": "the CV curves of LRMO, Mg-LRMO, Al-LRMO, and Mg/Al-LRMO were measured between 2.5 and 4.6 V at 0.1 mV S − 1"
          }
        },
        {
          "condition_id": "C006",
          "material_id": "global",
          "electrochemical_test_conditions": {
            "cell_config": "half-cell",
            "reference_electrode": "Li/Li+",
            "test_method": "galvanostatic",
            "c_rate": "1C",
            "cycle_number": 200,
            "source_text": "The discharge profiles at 1.0C for the four samples (Figure 3c,d, and Figure S18, Supporting Information) show notable differences in voltage behavior. The percentage of discharge capacity between 3.0 and 2.5 V displayed a significant change during cycling. For LRMO, this percentage increased from 12.78% (1st cycle) to 32.49% (200th cycle)."
          }
        },
        {
          "condition_id": "C007",
          "material_id": "global",
          "electrochemical_test_conditions": {
            "test_method": "CV",
            "source_text": "Cyclic voltammetry (CV) tests were performed to detect the polarization caused by side reactions between the cathode materials and electrolytes. The CV curves at different scan rates from 0.2 to 2.0 mV s^{-1} were employed to analyze the Li+ diffusion coefficient."
          }
        },
        {
          "condition_id": "C001",
          "material_id": "global",
          "electrochemical_test_conditions": {
            "c_rate": "0.1C",
            "test_method": "galvanostatic",
            "cycle_number": 200,
            "source_text": "The Nyquist plots in Figure 4c and Figure S25a illustrate the characteristics of four LRMO samples after the 1st, 50th, 100th, and 200th cycles at a rate of 0.1C."
          }
        },
        {
          "condition_id": "C002",
          "material_id": "global",
          "electrochemical_test_conditions": {
            "temperature_C": 0.0,
            "c_rate": "1.0C",
            "current_density_mA_g": 0.0,
            "current_density_mA_cm2": 0.0,
            "voltage_min_V": 0.0,
            "voltage_max_V": 0.0,
            "reference_electrode": "",
            "test_method": "galvanostatic",
            "cycle_number": 200,
            "cycle_range": [],
            "scan_rate_mV_s": 0.0,
            "soc_percent": 0.0,
            "charge_discharge_mode": "",
            "pulse_time_min": 0
          }
        },
        {
          "condition_id": "C003",
          "material_id": "global",
          "electrochemical_test_conditions": {
            "temperature_C": 0.0,
            "c_rate": "5.0C",
            "current_density_mA_g": 0.0,
            "current_density_mA_cm2": 0.0,
            "voltage_min_V": 0.0,
            "voltage_max_V": 0.0,
            "reference_electrode": "",
            "test_method": "galvanostatic",
            "cycle_number": 0,
            "cycle_range": [],
            "scan_rate_mV_s": 0.0,
            "soc_percent": 0.0,
            "charge_discharge_mode": "",
            "pulse_time_min": 0
          }
        },
        {
          "condition_id": "C008",
          "material_id": "global",
          "cell_assembly_conditions": {
            "electrolyte_composition": "commercial electrolyte",
            "mass_loading_mg_cm2": 24.0,
            "current_collector": "Al foil",
            "cell_type": "pouch cell",
            "assembly_environment": "argon-filled glovebox"
          },
          "electrode_fabrication_params": {
            "Coating_Composition": [
              {
                "value": "active material: acetylene black: PVDF = 90:5:5",
                "unit": "mass ratio",
                "method": "",
                "source_text": "mixing the active material, conductive agent (acetylene black), and binder (PVDF) in a ball mill tank at a mass ratio of 90:5:5"
              }
            ],
            "Mass_Loading": [
              {
                "value": 24.0,
                "unit": "mg/cm2",
                "method": "",
                "source_text": "coated onto an aluminum foil collector with a surface density of approximately 24 mg cm-2"
              }
            ]
          }
        },
        {
          "condition_id": "C005",
          "material_id": "global",
          "electrochemical_test_conditions": {
            "c_rate": "0.1-5.0C",
            "voltage_min_V": 2.5,
            "voltage_max_V": 4.6,
            "reference_electrode": "Li/Li+",
            "test_method": "galvanostatic",
            "source_text": "The cycling and rate performances were measured by a galvanostatical charge-discharge test (Neware, China). The test voltage range was 2.5-4.6 V vs Li/Li+. The rate performance was evaluated at 0.1-5.0 C (1 C = 250 mA g⁻¹)."
          },
          "cell_assembly_conditions": {
            "electrolyte_composition": "1.0 M LiPF6 dissolved in ethyl carbonate/dimethyl carbonate/diethyl carbonate by volume 1:1:1",
            "mass_loading_mg_cm2": 2.28,
            "cell_type": "coin cell",
            "assembly_environment": "Ar glovebox, O2<0.1 ppm, H2O<0.1 ppm",
            "li_counter_reference": "Li metal"
          },
          "electrode_fabrication_params": {
            "Coating_Composition": [
              {
                "value": "8:1:1",
                "unit": "weight ratio",
                "method": "",
                "source_text": "mixing the active materials, acetylene black, and polyvinylidene difluoride binder with a weight ratio of 8:1:1"
              }
            ]
          }
        },
        {
          "condition_id": "C009",
          "material_id": "global",
          "electrochemical_test_conditions": {
            "test_method": "EIS",
            "source_text": "Electrochemical impedance spectroscopy (EIS) ... were tested on an electrochemical workstation (VMP3) in the frequency range of 0.01 Hz to 100 kHz"
          },
          "cell_assembly_conditions": {
            "electrolyte_composition": "1.0 M LiPF6 dissolved in ethyl carbonate/dimethyl carbonate/diethyl carbonate by volume 1:1:1",
            "mass_loading_mg_cm2": 2.28,
            "cell_type": "coin cell",
            "assembly_environment": "Ar glovebox, O2<0.1 ppm, H2O<0.1 ppm",
            "li_counter_reference": "Li metal"
          },
          "electrode_fabrication_params": {
            "Coating_Composition": [
              {
                "value": "8:1:1",
                "unit": "weight ratio",
                "method": "",
                "source_text": "mixing the active materials, acetylene black, and polyvinylidene difluoride binder with a weight ratio of 8:1:1"
              }
            ]
          }
        },
        {
          "condition_id": "C005",
          "material_id": "global",
          "electrochemical_test_conditions": {
            "voltage_min_V": 2.5,
            "voltage_max_V": 4.6,
            "reference_electrode": "Li/Li+",
            "test_method": "CV",
            "source_text": "Cyclic voltammetry (CV) measurement were tested ... at a scan rate from 0.2 to 1.0 mV s-1 between 2.5 and 4.6 V."
          },
          "cell_assembly_conditions": {
            "electrolyte_composition": "1.0 M LiPF6 dissolved in ethyl carbonate/dimethyl carbonate/diethyl carbonate by volume 1:1:1",
            "mass_loading_mg_cm2": 2.28,
            "cell_type": "coin cell",
            "assembly_environment": "Ar glovebox, O2<0.1 ppm, H2O<0.1 ppm",
            "li_counter_reference": "Li metal"
          },
          "electrode_fabrication_params": {
            "Coating_Composition": [
              {
                "value": "8:1:1",
                "unit": "weight ratio",
                "method": "",
                "source_text": "mixing the active materials, acetylene black, and polyvinylidene difluoride binder with a weight ratio of 8:1:1"
              }
            ]
          }
        }
      ]
    },
    {
      "material_id": "cathode_M002",
      "material_name": "Mg-doped Li1.2Mn0.56Ni0.16Co0.08O2",
      "material_context": "novel: Mg-doped Li1.2Mn0.56Ni0.16Co0.08O2",
      "n_cond_paras": 8,
      "n_perf_paras": 3,
      "condition_id_used": "C001",
      "all_conditions": [
        {
          "condition_id": "C001",
          "material_id": "global",
          "electrochemical_test_conditions": {
            "cell_config": "half-cell",
            "c_rate": "0.1C",
            "test_method": "galvanostatic",
            "cycle_number": 200,
            "reference_electrode": "Li/Li+",
            "source_text": "The prolonged cycling performance at 0.1C (Figure 2b) shows that after 200 cycles, Mg/Al-LRMO retains 93.3% of its capacity, significantly better than LRMO (68.3%), Mg-LRMO (82.2%), and Al-LRMO (85.0%)."
          }
        },
        {
          "condition_id": "C002",
          "material_id": "global",
          "electrochemical_test_conditions": {
            "cell_config": "half-cell",
            "c_rate": "1.0C",
            "test_method": "galvanostatic",
            "cycle_number": 200,
            "reference_electrode": "Li/Li+",
            "source_text": "The cycling performance of all samples at 1.0C after 200th cycles (Figure 2c) shows that Mg/Al-LRMO retains 90.0% of its initial capacity with a discharge capacity of 188.1 mAh g−1, while LRMO retains only 51.1% with a discharge capacity of 96.4 mAh g−1."
          }
        },
        {
          "condition_id": "C003",
          "material_id": "global",
          "electrochemical_test_conditions": {
            "cell_config": "half-cell",
            "c_rate": "5.0C",
            "test_method": "galvanostatic",
            "reference_electrode": "Li/Li+",
            "source_text": "Notably, Mg/Al-LRMO achieves a higher discharge capacity of 160.7 mAh g−1 even at a high rate of 5.0C, outperforming LRMO (99.0 mAh g−1)."
          }
        },
        {
          "condition_id": "C004",
          "material_id": "global",
          "electrochemical_test_conditions": {
            "cell_config": "full-cell",
            "c_rate": "2.0C",
            "test_method": "galvanostatic",
            "cycle_number": 600,
            "source_text": "After cycling at 2.0C for 600 cycles, the Mg/Al-LRMO pouch full cell still maintains good cyclic stability with a specific capacity retention of 86.2%, while the pristine LRMO pouch cell only displays a specific capacity retention of 54.1% after the same cycles, implying the outstanding cycling stability of the Mg/Al-LRMO pouch cell."
          },
          "cell_assembly_conditions": {
            "cell_type": "pouch cell"
          }
        },
        {
          "condition_id": "C005",
          "material_id": "global",
          "electrochemical_test_conditions": {
            "cell_config": "half-cell",
            "reference_electrode": "Li/Li+",
            "test_method": "CV",
            "voltage_min_V": 2.5,
            "voltage_max_V": 4.6,
            "scan_rate_mV_s": 0.1,
            "source_text": "the CV curves of LRMO, Mg-LRMO, Al-LRMO, and Mg/Al-LRMO were measured between 2.5 and 4.6 V at 0.1 mV S − 1"
          }
        },
        {
          "condition_id": "C006",
          "material_id": "global",
          "electrochemical_test_conditions": {
            "cell_config": "half-cell",
            "reference_electrode": "Li/Li+",
            "test_method": "galvanostatic",
            "c_rate": "1C",
            "cycle_number": 200,
            "source_text": "The discharge profiles at 1.0C for the four samples (Figure 3c,d, and Figure S18, Supporting Information) show notable differences in voltage behavior. The percentage of discharge capacity between 3.0 and 2.5 V displayed a significant change during cycling. For LRMO, this percentage increased from 12.78% (1st cycle) to 32.49% (200th cycle)."
          }
        },
        {
          "condition_id": "C007",
          "material_id": "global",
          "electrochemical_test_conditions": {
            "test_method": "CV",
            "source_text": "Cyclic voltammetry (CV) tests were performed to detect the polarization caused by side reactions between the cathode materials and electrolytes. The CV curves at different scan rates from 0.2 to 2.0 mV s^{-1} were employed to analyze the Li+ diffusion coefficient."
          }
        },
        {
          "condition_id": "C001",
          "material_id": "global",
          "electrochemical_test_conditions": {
            "c_rate": "0.1C",
            "test_method": "galvanostatic",
            "cycle_number": 200,
            "source_text": "The Nyquist plots in Figure 4c and Figure S25a illustrate the characteristics of four LRMO samples after the 1st, 50th, 100th, and 200th cycles at a rate of 0.1C."
          }
        },
        {
          "condition_id": "C002",
          "material_id": "global",
          "electrochemical_test_conditions": {
            "temperature_C": 0.0,
            "c_rate": "1.0C",
            "current_density_mA_g": 0.0,
            "current_density_mA_cm2": 0.0,
            "voltage_min_V": 0.0,
            "voltage_max_V": 0.0,
            "reference_electrode": "",
            "test_method": "galvanostatic",
            "cycle_number": 200,
            "cycle_range": [],
            "scan_rate_mV_s": 0.0,
            "soc_percent": 0.0,
            "charge_discharge_mode": "",
            "pulse_time_min": 0
          }
        },
        {
          "condition_id": "C003",
          "material_id": "global",
          "electrochemical_test_conditions": {
            "temperature_C": 0.0,
            "c_rate": "5.0C",
            "current_density_mA_g": 0.0,
            "current_density_mA_cm2": 0.0,
            "voltage_min_V": 0.0,
            "voltage_max_V": 0.0,
            "reference_electrode": "",
            "test_method": "galvanostatic",
            "cycle_number": 0,
            "cycle_range": [],
            "scan_rate_mV_s": 0.0,
            "soc_percent": 0.0,
            "charge_discharge_mode": "",
            "pulse_time_min": 0
          }
        },
        {
          "condition_id": "C008",
          "material_id": "global",
          "cell_assembly_conditions": {
            "electrolyte_composition": "commercial electrolyte",
            "mass_loading_mg_cm2": 24.0,
            "current_collector": "Al foil",
            "cell_type": "pouch cell",
            "assembly_environment": "argon-filled glovebox"
          },
          "electrode_fabrication_params": {
            "Coating_Composition": [
              {
                "value": "active material: acetylene black: PVDF = 90:5:5",
                "unit": "mass ratio",
                "method": "",
                "source_text": "mixing the active material, conductive agent (acetylene black), and binder (PVDF) in a ball mill tank at a mass ratio of 90:5:5"
              }
            ],
            "Mass_Loading": [
              {
                "value": 24.0,
                "unit": "mg/cm2",
                "method": "",
                "source_text": "coated onto an aluminum foil collector with a surface density of approximately 24 mg cm-2"
              }
            ]
          }
        },
        {
          "condition_id": "C005",
          "material_id": "global",
          "electrochemical_test_conditions": {
            "c_rate": "0.1-5.0C",
            "voltage_min_V": 2.5,
            "voltage_max_V": 4.6,
            "reference_electrode": "Li/Li+",
            "test_method": "galvanostatic",
            "source_text": "The cycling and rate performances were measured by a galvanostatical charge-discharge test (Neware, China). The test voltage range was 2.5-4.6 V vs Li/Li+. The rate performance was evaluated at 0.1-5.0 C (1 C = 250 mA g⁻¹)."
          },
          "cell_assembly_conditions": {
            "electrolyte_composition": "1.0 M LiPF6 dissolved in ethyl carbonate/dimethyl carbonate/diethyl carbonate by volume 1:1:1",
            "mass_loading_mg_cm2": 2.28,
            "cell_type": "coin cell",
            "assembly_environment": "Ar glovebox, O2<0.1 ppm, H2O<0.1 ppm",
            "li_counter_reference": "Li metal"
          },
          "electrode_fabrication_params": {
            "Coating_Composition": [
              {
                "value": "8:1:1",
                "unit": "weight ratio",
                "method": "",
                "source_text": "mixing the active materials, acetylene black, and polyvinylidene difluoride binder with a weight ratio of 8:1:1"
              }
            ]
          }
        },
        {
          "condition_id": "C009",
          "material_id": "global",
          "electrochemical_test_conditions": {
            "test_method": "EIS",
            "source_text": "Electrochemical impedance spectroscopy (EIS) ... were tested on an electrochemical workstation (VMP3) in the frequency range of 0.01 Hz to 100 kHz"
          },
          "cell_assembly_conditions": {
            "electrolyte_composition": "1.0 M LiPF6 dissolved in ethyl carbonate/dimethyl carbonate/diethyl carbonate by volume 1:1:1",
            "mass_loading_mg_cm2": 2.28,
            "cell_type": "coin cell",
            "assembly_environment": "Ar glovebox, O2<0.1 ppm, H2O<0.1 ppm",
            "li_counter_reference": "Li metal"
          },
          "electrode_fabrication_params": {
            "Coating_Composition": [
              {
                "value": "8:1:1",
                "unit": "weight ratio",
                "method": "",
                "source_text": "mixing the active materials, acetylene black, and polyvinylidene difluoride binder with a weight ratio of 8:1:1"
              }
            ]
          }
        },
        {
          "condition_id": "C005",
          "material_id": "global",
          "electrochemical_test_conditions": {
            "voltage_min_V": 2.5,
            "voltage_max_V": 4.6,
            "reference_electrode": "Li/Li+",
            "test_method": "CV",
            "source_text": "Cyclic voltammetry (CV) measurement were tested ... at a scan rate from 0.2 to 1.0 mV s-1 between 2.5 and 4.6 V."
          },
          "cell_assembly_conditions": {
            "electrolyte_composition": "1.0 M LiPF6 dissolved in ethyl carbonate/dimethyl carbonate/diethyl carbonate by volume 1:1:1",
            "mass_loading_mg_cm2": 2.28,
            "cell_type": "coin cell",
            "assembly_environment": "Ar glovebox, O2<0.1 ppm, H2O<0.1 ppm",
            "li_counter_reference": "Li metal"
          },
          "electrode_fabrication_params": {
            "Coating_Composition": [
              {
                "value": "8:1:1",
                "unit": "weight ratio",
                "method": "",
                "source_text": "mixing the active materials, acetylene black, and polyvinylidene difluoride binder with a weight ratio of 8:1:1"
              }
            ]
          }
        }
      ]
    },
    {
      "material_id": "cathode_M003",
      "material_name": "Al-doped Li1.2Mn0.56Ni0.16Co0.08O2",
      "material_context": "novel: Al-doped Li1.2Mn0.56Ni0.16Co0.08O2",
      "n_cond_paras": 8,
      "n_perf_paras": 3,
      "condition_id_used": "C001",
      "all_conditions": [
        {
          "condition_id": "C001",
          "material_id": "global",
          "electrochemical_test_conditions": {
            "cell_config": "half-cell",
            "c_rate": "0.1C",
            "test_method": "galvanostatic",
            "cycle_number": 200,
            "reference_electrode": "Li/Li+",
            "source_text": "The prolonged cycling performance at 0.1C (Figure 2b) shows that after 200 cycles, Mg/Al-LRMO retains 93.3% of its capacity, significantly better than LRMO (68.3%), Mg-LRMO (82.2%), and Al-LRMO (85.0%)."
          }
        },
        {
          "condition_id": "C002",
          "material_id": "global",
          "electrochemical_test_conditions": {
            "cell_config": "half-cell",
            "c_rate": "1.0C",
            "test_method": "galvanostatic",
            "cycle_number": 200,
            "reference_electrode": "Li/Li+",
            "source_text": "The cycling performance of all samples at 1.0C after 200th cycles (Figure 2c) shows that Mg/Al-LRMO retains 90.0% of its initial capacity with a discharge capacity of 188.1 mAh g−1, while LRMO retains only 51.1% with a discharge capacity of 96.4 mAh g−1."
          }
        },
        {
          "condition_id": "C003",
          "material_id": "global",
          "electrochemical_test_conditions": {
            "cell_config": "half-cell",
            "c_rate": "5.0C",
            "test_method": "galvanostatic",
            "reference_electrode": "Li/Li+",
            "source_text": "Notably, Mg/Al-LRMO achieves a higher discharge capacity of 160.7 mAh g−1 even at a high rate of 5.0C, outperforming LRMO (99.0 mAh g−1)."
          }
        },
        {
          "condition_id": "C004",
          "material_id": "global",
          "electrochemical_test_conditions": {
            "cell_config": "full-cell",
            "c_rate": "2.0C",
            "test_method": "galvanostatic",
            "cycle_number": 600,
            "source_text": "After cycling at 2.0C for 600 cycles, the Mg/Al-LRMO pouch full cell still maintains good cyclic stability with a specific capacity retention of 86.2%, while the pristine LRMO pouch cell only displays a specific capacity retention of 54.1% after the same cycles, implying the outstanding cycling stability of the Mg/Al-LRMO pouch cell."
          },
          "cell_assembly_conditions": {
            "cell_type": "pouch cell"
          }
        },
        {
          "condition_id": "C005",
          "material_id": "global",
          "electrochemical_test_conditions": {
            "cell_config": "half-cell",
            "reference_electrode": "Li/Li+",
            "test_method": "CV",
            "voltage_min_V": 2.5,
            "voltage_max_V": 4.6,
            "scan_rate_mV_s": 0.1,
            "source_text": "the CV curves of LRMO, Mg-LRMO, Al-LRMO, and Mg/Al-LRMO were measured between 2.5 and 4.6 V at 0.1 mV S − 1"
          }
        },
        {
          "condition_id": "C006",
          "material_id": "global",
          "electrochemical_test_conditions": {
            "cell_config": "half-cell",
            "reference_electrode": "Li/Li+",
            "test_method": "galvanostatic",
            "c_rate": "1C",
            "cycle_number": 200,
            "source_text": "The discharge profiles at 1.0C for the four samples (Figure 3c,d, and Figure S18, Supporting Information) show notable differences in voltage behavior. The percentage of discharge capacity between 3.0 and 2.5 V displayed a significant change during cycling. For LRMO, this percentage increased from 12.78% (1st cycle) to 32.49% (200th cycle)."
          }
        },
        {
          "condition_id": "C007",
          "material_id": "global",
          "electrochemical_test_conditions": {
            "test_method": "CV",
            "source_text": "Cyclic voltammetry (CV) tests were performed to detect the polarization caused by side reactions between the cathode materials and electrolytes. The CV curves at different scan rates from 0.2 to 2.0 mV s^{-1} were employed to analyze the Li+ diffusion coefficient."
          }
        },
        {
          "condition_id": "C001",
          "material_id": "global",
          "electrochemical_test_conditions": {
            "c_rate": "0.1C",
            "test_method": "galvanostatic",
            "cycle_number": 200,
            "source_text": "The Nyquist plots in Figure 4c and Figure S25a illustrate the characteristics of four LRMO samples after the 1st, 50th, 100th, and 200th cycles at a rate of 0.1C."
          }
        },
        {
          "condition_id": "C002",
          "material_id": "global",
          "electrochemical_test_conditions": {
            "temperature_C": 0.0,
            "c_rate": "1.0C",
            "current_density_mA_g": 0.0,
            "current_density_mA_cm2": 0.0,
            "voltage_min_V": 0.0,
            "voltage_max_V": 0.0,
            "reference_electrode": "",
            "test_method": "galvanostatic",
            "cycle_number": 200,
            "cycle_range": [],
            "scan_rate_mV_s": 0.0,
            "soc_percent": 0.0,
            "charge_discharge_mode": "",
            "pulse_time_min": 0
          }
        },
        {
          "condition_id": "C003",
          "material_id": "global",
          "electrochemical_test_conditions": {
            "temperature_C": 0.0,
            "c_rate": "5.0C",
            "current_density_mA_g": 0.0,
            "current_density_mA_cm2": 0.0,
            "voltage_min_V": 0.0,
            "voltage_max_V": 0.0,
            "reference_electrode": "",
            "test_method": "galvanostatic",
            "cycle_number": 0,
            "cycle_range": [],
            "scan_rate_mV_s": 0.0,
            "soc_percent": 0.0,
            "charge_discharge_mode": "",
            "pulse_time_min": 0
          }
        },
        {
          "condition_id": "C008",
          "material_id": "global",
          "cell_assembly_conditions": {
            "electrolyte_composition": "commercial electrolyte",
            "mass_loading_mg_cm2": 24.0,
            "current_collector": "Al foil",
            "cell_type": "pouch cell",
            "assembly_environment": "argon-filled glovebox"
          },
          "electrode_fabrication_params": {
            "Coating_Composition": [
              {
                "value": "active material: acetylene black: PVDF = 90:5:5",
                "unit": "mass ratio",
                "method": "",
                "source_text": "mixing the active material, conductive agent (acetylene black), and binder (PVDF) in a ball mill tank at a mass ratio of 90:5:5"
              }
            ],
            "Mass_Loading": [
              {
                "value": 24.0,
                "unit": "mg/cm2",
                "method": "",
                "source_text": "coated onto an aluminum foil collector with a surface density of approximately 24 mg cm-2"
              }
            ]
          }
        },
        {
          "condition_id": "C005",
          "material_id": "global",
          "electrochemical_test_conditions": {
            "c_rate": "0.1-5.0C",
            "voltage_min_V": 2.5,
            "voltage_max_V": 4.6,
            "reference_electrode": "Li/Li+",
            "test_method": "galvanostatic",
            "source_text": "The cycling and rate performances were measured by a galvanostatical charge-discharge test (Neware, China). The test voltage range was 2.5-4.6 V vs Li/Li+. The rate performance was evaluated at 0.1-5.0 C (1 C = 250 mA g⁻¹)."
          },
          "cell_assembly_conditions": {
            "electrolyte_composition": "1.0 M LiPF6 dissolved in ethyl carbonate/dimethyl carbonate/diethyl carbonate by volume 1:1:1",
            "mass_loading_mg_cm2": 2.28,
            "cell_type": "coin cell",
            "assembly_environment": "Ar glovebox, O2<0.1 ppm, H2O<0.1 ppm",
            "li_counter_reference": "Li metal"
          },
          "electrode_fabrication_params": {
            "Coating_Composition": [
              {
                "value": "8:1:1",
                "unit": "weight ratio",
                "method": "",
                "source_text": "mixing the active materials, acetylene black, and polyvinylidene difluoride binder with a weight ratio of 8:1:1"
              }
            ]
          }
        },
        {
          "condition_id": "C009",
          "material_id": "global",
          "electrochemical_test_conditions": {
            "test_method": "EIS",
            "source_text": "Electrochemical impedance spectroscopy (EIS) ... were tested on an electrochemical workstation (VMP3) in the frequency range of 0.01 Hz to 100 kHz"
          },
          "cell_assembly_conditions": {
            "electrolyte_composition": "1.0 M LiPF6 dissolved in ethyl carbonate/dimethyl carbonate/diethyl carbonate by volume 1:1:1",
            "mass_loading_mg_cm2": 2.28,
            "cell_type": "coin cell",
            "assembly_environment": "Ar glovebox, O2<0.1 ppm, H2O<0.1 ppm",
            "li_counter_reference": "Li metal"
          },
          "electrode_fabrication_params": {
            "Coating_Composition": [
              {
                "value": "8:1:1",
                "unit": "weight ratio",
                "method": "",
                "source_text": "mixing the active materials, acetylene black, and polyvinylidene difluoride binder with a weight ratio of 8:1:1"
              }
            ]
          }
        },
        {
          "condition_id": "C005",
          "material_id": "global",
          "electrochemical_test_conditions": {
            "voltage_min_V": 2.5,
            "voltage_max_V": 4.6,
            "reference_electrode": "Li/Li+",
            "test_method": "CV",
            "source_text": "Cyclic voltammetry (CV) measurement were tested ... at a scan rate from 0.2 to 1.0 mV s-1 between 2.5 and 4.6 V."
          },
          "cell_assembly_conditions": {
            "electrolyte_composition": "1.0 M LiPF6 dissolved in ethyl carbonate/dimethyl carbonate/diethyl carbonate by volume 1:1:1",
            "mass_loading_mg_cm2": 2.28,
            "cell_type": "coin cell",
            "assembly_environment": "Ar glovebox, O2<0.1 ppm, H2O<0.1 ppm",
            "li_counter_reference": "Li metal"
          },
          "electrode_fabrication_params": {
            "Coating_Composition": [
              {
                "value": "8:1:1",
                "unit": "weight ratio",
                "method": "",
                "source_text": "mixing the active materials, acetylene black, and polyvinylidene difluoride binder with a weight ratio of 8:1:1"
              }
            ]
          }
        }
      ]
    },
    {
      "material_id": "cathode_M004",
      "material_name": "Mg/Al co-doped Li1.2Mn0.56Ni0.16Co0.08O2",
      "material_context": "novel: Mg/Al co-doped Li1.2Mn0.56Ni0.16Co0.08O2",
      "n_cond_paras": 8,
      "n_perf_paras": 4,
      "condition_id_used": "C001",
      "all_conditions": [
        {
          "condition_id": "C001",
          "material_id": "global",
          "electrochemical_test_conditions": {
            "cell_config": "half-cell",
            "c_rate": "0.1C",
            "test_method": "galvanostatic",
            "cycle_number": 200,
            "reference_electrode": "Li/Li+",
            "source_text": "The prolonged cycling performance at 0.1C (Figure 2b) shows that after 200 cycles, Mg/Al-LRMO retains 93.3% of its capacity, significantly better than LRMO (68.3%), Mg-LRMO (82.2%), and Al-LRMO (85.0%)."
          }
        },
        {
          "condition_id": "C002",
          "material_id": "global",
          "electrochemical_test_conditions": {
            "cell_config": "half-cell",
            "c_rate": "1.0C",
            "test_method": "galvanostatic",
            "cycle_number": 200,
            "reference_electrode": "Li/Li+",
            "source_text": "The cycling performance of all samples at 1.0C after 200th cycles (Figure 2c) shows that Mg/Al-LRMO retains 90.0% of its initial capacity with a discharge capacity of 188.1 mAh g−1, while LRMO retains only 51.1% with a discharge capacity of 96.4 mAh g−1."
          }
        },
        {
          "condition_id": "C003",
          "material_id": "global",
          "electrochemical_test_conditions": {
            "cell_config": "half-cell",
            "c_rate": "5.0C",
            "test_method": "galvanostatic",
            "reference_electrode": "Li/Li+",
            "source_text": "Notably, Mg/Al-LRMO achieves a higher discharge capacity of 160.7 mAh g−1 even at a high rate of 5.0C, outperforming LRMO (99.0 mAh g−1)."
          }
        },
        {
          "condition_id": "C004",
          "material_id": "global",
          "electrochemical_test_conditions": {
            "cell_config": "full-cell",
            "c_rate": "2.0C",
            "test_method": "galvanostatic",
            "cycle_number": 600,
            "source_text": "After cycling at 2.0C for 600 cycles, the Mg/Al-LRMO pouch full cell still maintains good cyclic stability with a specific capacity retention of 86.2%, while the pristine LRMO pouch cell only displays a specific capacity retention of 54.1% after the same cycles, implying the outstanding cycling stability of the Mg/Al-LRMO pouch cell."
          },
          "cell_assembly_conditions": {
            "cell_type": "pouch cell"
          }
        },
        {
          "condition_id": "C005",
          "material_id": "global",
          "electrochemical_test_conditions": {
            "cell_config": "half-cell",
            "reference_electrode": "Li/Li+",
            "test_method": "CV",
            "voltage_min_V": 2.5,
            "voltage_max_V": 4.6,
            "scan_rate_mV_s": 0.1,
            "source_text": "the CV curves of LRMO, Mg-LRMO, Al-LRMO, and Mg/Al-LRMO were measured between 2.5 and 4.6 V at 0.1 mV S − 1"
          }
        },
        {
          "condition_id": "C006",
          "material_id": "global",
          "electrochemical_test_conditions": {
            "cell_config": "half-cell",
            "reference_electrode": "Li/Li+",
            "test_method": "galvanostatic",
            "c_rate": "1C",
            "cycle_number": 200,
            "source_text": "The discharge profiles at 1.0C for the four samples (Figure 3c,d, and Figure S18, Supporting Information) show notable differences in voltage behavior. The percentage of discharge capacity between 3.0 and 2.5 V displayed a significant change during cycling. For LRMO, this percentage increased from 12.78% (1st cycle) to 32.49% (200th cycle)."
          }
        },
        {
          "condition_id": "C007",
          "material_id": "global",
          "electrochemical_test_conditions": {
            "test_method": "CV",
            "source_text": "Cyclic voltammetry (CV) tests were performed to detect the polarization caused by side reactions between the cathode materials and electrolytes. The CV curves at different scan rates from 0.2 to 2.0 mV s^{-1} were employed to analyze the Li+ diffusion coefficient."
          }
        },
        {
          "condition_id": "C001",
          "material_id": "global",
          "electrochemical_test_conditions": {
            "c_rate": "0.1C",
            "test_method": "galvanostatic",
            "cycle_number": 200,
            "source_text": "The Nyquist plots in Figure 4c and Figure S25a illustrate the characteristics of four LRMO samples after the 1st, 50th, 100th, and 200th cycles at a rate of 0.1C."
          }
        },
        {
          "condition_id": "C002",
          "material_id": "global",
          "electrochemical_test_conditions": {
            "temperature_C": 0.0,
            "c_rate": "1.0C",
            "current_density_mA_g": 0.0,
            "current_density_mA_cm2": 0.0,
