Repository: CHEERUPGOGO/ABRagent

# AutoBatteryResearch Agent (ABRAgent)

**全生命周期化学电池研究自主智能体与科研工程平台**

AutoBatteryResearch Agent (ABRAgent) 是专为高比能化学电池（锂金属电池、固态电池、高镍三元体系等）研发设计的自主 AI 智能体系统。系统采用 **Agent-Centric（智能体主控）设计哲学**：由全局顶层智能体（`ABRAgent`）驱动 LangChain/LangGraph ReAct 认知循环，融合**学术文献感知、语义向量入库、微观材料与电芯组装挖掘、多智能体 RAG 方案设计（Planner/Retrieval/Writer/Reviewer）、热力学分级约束规则引擎（RelationEngine C1–C3, C5–C8）以及 SPM PINN 物理仿真（纯 numpy 推理）**，实现从海量学术论文到结构化电芯配方方案、物理验证及综合科研研报的端到端自主闭环。

---

## 🌟 核心特性

```
                     ┌──────────────────────────────────────────────────────────┐
                     │          全局主控智能体 ABRAgent (LangGraph ReAct)          │
                     │  - 全部 6 个 Stage 均由大模型主控决策 (LLM in brain seat)  │
                     │  - MemorySaver 线程记忆 + 多轮工具编排 (recursion_limit 25) │
                     │  - 门禁驳回自愈反思：失败诊断回注重试提示词 (Self-Correction) │
                     └──────────────────────────────────────────────────────────┘
                                                  │
                          自主感知 Tips、调度工具、发起 Check 自检与 Complete 推进
                                                  ▼
      ┌─────────────────────────────────────────────────────────────────────────────────────────┐
      │                      工作流与规则护栏 (Workflow & Deterministic Checkers)                │
      │                                                                                         │
      │  [Stage 1~3: 资产感知与增量工具]                                                          │
      │  ├── InspectLiteratureAssets / IngestLiteraturePapers ──▶ Agent 判定文献完备度           │
      │  ├── InspectVectorDB / IndexSemanticVectors           ──▶ Agent 判定向量库与语义打标    │
      │  └── InspectCellEntities / ExtractAndAssembleCells    ──▶ Agent 判定电芯三元组与ML资产  │
      │                                                                                         │
      │  [Stage 4~6: RAG 方案设计、PINN 仿真与研报编译]                                           │
      │  ├── RunRAGDesign / QueryMaterialsProject ──▶ 单链路: Planner→Retrieval(+MP)→Writer→Reviewer│
      │  │                                           + RelationEngine 分级规则 (C1–C3, C5–C8) & 契约 v2.0│
      │  ├── RunPhysicsSimulation / ReviseGeometry ──▶ SPM PINN 放电仿真与几何反馈修订          │
      │  └── SynthesizeResearchReport             ──▶ 六节结构化科研研报 + 指纹一致性核验        │
      │                                                                                         │
      │  [阶段门禁与状态流转工具]                                                                  │
      │  ├── CurrentTips: 读取当前阶段任务指标规范 (防止走偏)                                       │
      │  ├── Check: 触发确定性 Checker；若报错输出 failure_summary 供 Agent 自我反思修复           │
      │  └── Complete: 门禁完全通过后，原子推进工作流至下一阶段                                    │
      └─────────────────────────────────────────────────────────────────────────────────────────┘
```

1. **智能体主控架构**：顶层 `ABRAgent` 掌控 ReAct 主循环（Thought → Action → Observation），六个阶段全部由大模型自主决策；工作流（`StageManager`）与确定性校验器（`Checkers`）作为外部护栏——**大模型在大脑主控位，工作流在规则裁判位**。Stage 1–3、5、6 提供确定性执行器离线兜底，而 Stage 4 RAG 在无可用 LLM 时严格执行 fail-closed 拦截（绝不编造虚假配方）。
2. **确定性门禁与自愈反思**：`Check` 自检不通过时输出 `failure_summary`（error_code / error / next_action），回注重试轮提示词驱动针对性修复；同一阶段多次重试共享 LangGraph 线程记忆。
3. **真实数据与分级约束铁律**：「有则提取、无则留空、禁止编造」。设计方案需通过 `RelationEngine` **7 条分级规则**（**C1–C3, C5–C8**，**C4 已永久移除**，`RULES_VERSION="C1-C8/v2.4-c1-c3-advisory"`）：包含未验证材料 `C0_UNVERIFIED_MATERIAL` 前置 fail-closed 拒绝、`C1/C3` 非阻断建议及 `C2` 带 `mitigation_whitelist` 缓解白名单审查、`C5` 推荐、 `C6` 审计批注、`C7` $\ge 400$ Wh/kg 石墨负极排除、`C8` $\ge 500$ Wh/kg 前沿目标放行并标记；证据链必须携带真实 DOI 或 Materials Project (`MP:`) 溯源标识。
4. **课题级产物隔离**：每个研究课题的产物（设计方案、电芯组装、综合研报、状态文件）独立存放在 `output/tasks/<课题>/`，多课题并行互不污染。
5. **四维交互入口**：CLI 命令行、Textual/Rich TUI 终端面板、FastAPI Web 监控大屏（Gradio 后备）、领域专家 MCP Server（支持 Streamable HTTP / stdio）。

---

## 🔬 六阶段科研工作流

| Stage | 名称 | 核心产物 | 门禁 Checker |
|:---:|---|---|---|
| 1 | 文献解析与组件分类 | `database/type/` 分类文献库 | `IngestionChecker`（三大组件分类完备性） |
| 2 | 语义标注与向量入库 | `miner/chroma/paragraphs_q` 段落向量库 | `VectorDBChecker` |

### Materials Project 官方 MCP（可选）

在运行项目的 Python 环境中安装 `pip install -e ".[mp]"`，并在项目根目录的 `.env` 中填写 `MP_API_KEY`。`MP_MCP_PYTHON` 留空时使用当前解释器；若项目运行在其他环境，将它设为安装了 `mp-api[mcp]` 的解释器路径。FastMCP Client 会按需启动官方 `mp_api.mcp.server`，无需手动常驻 Server。配置和握手命令见 [Materials Project MCP 接入说明](docs/materials_project_mcp.md)。

Stage 4 的 Planner **仅在两个条件同时成立时**生成 `mp_queries`：问题明确给出化学式、化学体系或 `mp-id`，且回答确实需要晶体结构、晶相稳定性、形成能、能量高于凸包、带隙等计算属性。查询在本地文献检索之后、Writer 生成方案之前执行；`RunRAGDesign` 已包含此步骤，同一设计问题无需先让 Agent 再调用一次 `QueryMaterialsProject`。

| 问题示例 | 预期 `mp_queries` | 主要证据 |
|---|---|---|
| `LaFeO3 的空间群和能量高于凸包是多少？` | `["LaFeO3"]` | MP 计算属性 |
| `LaFeO3 包覆后 1 C 循环 150 次容量保持率是多少？` | `[]` | 本地实验文献 |

仅出现材料名称并不触发 MP。包覆工艺、电解液配方、界面 M–O 键是否形成、氧释放是否减少及循环性能，仍需实验或文献证据；MP 的本体计算属性不能直接证明这些结论。运行后可检查课题目录下 `rag_result.json`：`plan.mp_queries` 是规划的查询，`retrieval.search_logs` 是实际调用状态，最终 `evidence` 中的 `MP:` 条目及方案引用才表明 MP 数据进入了答案。

---

# 标记说明: unit | integration | external | slow

File: miner/json/test/anode_anode_extracted.json
{
  "file": "/home/ls/xiaoyue/LLM2/LMLLM/database/type/test/Lithium_Ion_Metal_Battery/anode/anode.md",
  "component": "anode",
  "paper_id": "anode",
  "doi": "anode",
  "material_id": "anode",
  "meta": {
    "meta_title": "",
    "meta_authors": "",
    "meta_year": ""
  },
  "table_items": [
    "TABLE DATA BLOCK\nNearby text: arrangement\n</details>\n\n（b）  \n![](anodeimages/e71cc9d25ff5b9d0bd1a03bdace5f4505d96b823a9519f4f3757444923f9b3c8.jpg)\n\n<details>\n<summary>chemical</summary>\n\nCrystal structure diagram of a manganate material showing nickel, oxygen, and manganese atoms in a lattice\n</details>\n\n![](anodeimages/0d8072341\nHeaders: Value\nRows:\nRow 1: Value = 0.5\nColumn data:\n  Value: 0.5",
    "TABLE DATA BLOCK\nHeaders: Sample; BM; HEO Fresh; 25th cycles; 50th cycles; 100th cycles\nRows:\nRow 1: Sample = $R_s$  (Ω); BM = -; HEO Fresh = -; 25th cycles = 1.902; 50th cycles = 1.943; 100th cycles = 1.715\nRow 2: Sample = $R_{ct}$  (Ω); BM = 144; HEO Fresh = 95.77; 25th cycles = 64.25; 50th cycles = 51.22; 100th cycles = 38.67\nRow 3: Sample = Slope value; BM = 245.87; HEO Fresh = 217.11; 25th cycles = 530.28; 50th cycles = 481.5; 100th cycles = 377.92\nRow 4: Sample = $D_{Li}^{+}$  ( cm2 s−1, ×10−15); BM = 36.49; HEO Fresh = 46.8; 25th cycles = 7.85; 50th cycles = 9.53; 100th cycles = 15.5\nColumn data:\n  Sample: $R_s$  (Ω); $R_{ct}$  (Ω); Slope value; $D_{Li}^{+}$  ( cm2 s−1, ×10−15)\n  BM: -; 144; 245.87; 36.49\n  HEO Fresh: -; 95.77; 217.11; 46.8\n  25th cycles: 1.902; 64.25; 530.28; 7.85\n  50th cycles: 1.943; 51.22; 481.5; 9.53\n  100th cycles: 1.715; 38.67; 377.92; 15.5"
  ],
  "n_items": 13,
  "items": [
    {
      "paragraph": "The obtained mathrm 3 O 4 HEO were used as active materials for coin cells, and then electrochemical test was carried out. Polyvinylidene fluoride, acetylene black and HEO were mixed at the weight rat",
      "conditions": [
        {
          "condition_id": "C001",
          "temperature": {
            "value": 25,
            "unit": "C"
          },
          "electrolyte": "1 M LiPF6 in the mix of ethylene carbonate and dimethyl carbonate (1:1 by volume)",
          "voltage_range": {
            "min": 0.01,
            "max": 3.0,
            "unit": "V"
          },
          "test_method": "galvanostatic charge-discharge (LAND CT2001A), CV (Gamry interface 1010, 0.01–3.0 V), EIS (Gamry interface 1010, 0.1–100,000 Hz), GITT"
        }
      ],
      "property_types": [],
      "extracted_info": {}
    },
    {
      "paragraph": "To study the crystal structure of mathrm 3 O 4 HEO and FeCo-NiCrMn mathrm , XRD were performed. In Fig. 2a, FeCoNiCrMn HEA powder exhibited a cubic structure Fm-3 m 225 JCPDS No. 71–0852. After heat t",
      "conditions": [
        {
          "condition_id": "C002",
          "temperature": {
            "value": 1000,
            "unit": "C"
          },
          "test_method": "heat treatment in air, oxidation"
        }
      ],
      "property_types": [
        "Lattice_Parameters",
        "Space_Group",
        "Crystal_System",
        "Chemical_Formula"
      ],
      "extracted_info": {
        "Lattice_Parameters": [
          {
            "value": {
              "a": 8.33673,
              "b": 8.33673,
              "c": 8.33673,
              "alpha": 90.0,
              "beta": 90.0,
              "gamma": 90.0
            },
            "unit": "Å / °",
            "crystal_system": "cubic",
            "state": "after heat treatment, spinel phase",
            "method": "XRD",
            "source_text": "mathbf a 8 . 3 3 6 7 3 mathring mathrm A , b 8.33673 mathring mathrm A , mathrm c 8 . 3 3 6 7 3 mathring A"
          }
        ],
        "Space_Group": [
          {
            "value": "Fd-3m",
            "source_text": "cubic spinel structure Fd-3 m 227"
          }
        ],
        "Crystal_System": [
          {
            "value": "cubic",
            "source_text": "cubic spinel structure"
          }
        ],
        "Chemical_Formula": [
          {
            "value": "3 O 4 HEO",
            "state": "high-entropy oxide",
            "source_text": "mathrm 3 O 4 HEO"
          }
        ]
      }
    },
    {
      "paragraph": "The morphology of FeCoNiCrMn HEA powder and mathrm 3 O 4 HEO were identified by SEM. The FeCoNiCrMn HEA powder was a spherical aggregate with a diameter of approximately 50 µm mathrm . mathrm S 4 a , ",
      "conditions": [
        {
          "condition_id": "C002",
          "temperature": {
            "value": 1000,
            "unit": "C"
          },
          "test_method": "heat treatment in air, oxidation"
        }
      ],
      "property_types": [
        "Elemental_Composition"
      ],
      "extracted_info": {
        "Elemental_Composition": [
          {
            "value": [
              "Fe",
              "Co",
              "Ni",
              "Cr",
              "Mn",
              "O"
            ],
            "method": "EDS mapping",
            "source_text": "Fe, Co, Ni, Cr, Mn and O elements are uniformly distributed in mathrm 3 O 4"
          }
        ]
      }
    },
    {
      "paragraph": "To reveal the chemical states of HEOs, XPS was tested. The spectra Fig. S5 of mathrm 3 O 4 HEO showed mathrm , mathrm , mathrm , mathrm , , Mn and O elements, agreeing with the SEM-EDS mapping results",
      "property_types": [
        "Chemical_Formula",
        "Elemental_Composition"
      ],
      "extracted_info": {
        "Chemical_Formula": [
          {
            "value": "FeCoNiCrMn3O4",
            "source_text": "FeCoNiCrMn3O4 HEO"
          }
        ],
        "Elemental_Composition": [
          {
            "value": [
              "Fe",
              "Co",
              "Ni",
              "Cr",
              "Mn",
              "O"
            ],
            "method": "XPS and SEM-EDS",
            "source_text": "The spectra Fig. S5 of mathrm 3 O 4 HEO showed mathrm , mathrm , mathrm , mathrm , , Mn and O elements, agreeing with the SEM-EDS mapping results."
          }
        ]
      }
    },
    {
      "paragraph": "The electrochemical performances of mathrm 3 O 4 HEO and mathrm 3 O 4 BM as LIB anodes were tested. Fig. 4a shows the charge-discharge curves of mathrm 3 O 4 HEO at 0.01–3.00 V at various rates 0.1, 0",
      "conditions": [
        {
          "condition_id": "C003",
          "temperature": {
            "value": 25,
            "unit": "C"
          },
          "electrolyte": "1 M LiPF6 in the mix of ethylene carbonate and dimethyl carbonate (1:1 by volume)",
          "voltage_range": {
            "min": 0.01,
            "max": 3.0,
            "unit": "V",
            "reference": "vs. Li/Li+"
          },
          "c_rate_or_current": {
            "value": 0.1,
            "unit": "A/g"
          },
          "test_method": "galvanostatic charge-discharge",
          "electrode_config": "half-cell",
          "reference_electrode": "Li/Li+"
        },
        {
          "condition_id": "C004",
          "temperature": {
            "value": 25,
            "unit": "C"
          },
          "electrolyte": "1 M LiPF6 in the mix of ethylene carbonate and dimethyl carbonate (1:1 by volume)",
          "voltage_range": {
            "min": 0.01,
            "max": 3.0,
            "unit": "V",
            "reference": "vs. Li/Li+"
          },
          "c_rate_or_current": {
            "value": 0.2,
            "unit": "A/g"
          },
          "test_method": "galvanostatic charge-discharge",
          "electrode_config": "half-cell",
          "reference_electrode": "Li/Li+"
        },
        {
          "condition_id": "C005",
          "temperature": {
            "value": 25,
            "unit": "C"
          },
          "electrolyte": "1 M LiPF6 in the mix of ethylene carbonate and dimethyl carbonate (1:1 by volume)",
          "voltage_range": {
            "min": 0.01,
            "max": 3.0,
            "unit": "V",
            "reference": "vs. Li/Li+"
          },
          "c_rate_or_current": {
            "value": 0.5,
            "unit": "A/g"
          },
          "test_method": "galvanostatic charge-discharge",
          "electrode_config": "half-cell",
          "reference_electrode": "Li/Li+"
        },
        {
          "condition_id": "C006",
          "temperature": {
            "value": 25,
            "unit": "C"
          },
          "electrolyte": "1 M LiPF6 in the mix of ethylene carbonate and dimethyl carbonate (1:1 by volume)",
          "voltage_range": {
            "min": 0.01,
            "max": 3.0,
            "unit": "V",
            "reference": "vs. Li/Li+"
          },
          "c_rate_or_current": {
            "value": 1.0,
            "unit": "A/g"
          },
          "test_method": "galvanostatic charge-discharge",
          "electrode_config": "half-cell",
          "reference_electrode": "Li/Li+"
        },
        {
          "condition_id": "C007",
          "temperature": {
            "value": 25,
            "unit": "C"
          },
          "electrolyte": "1 M LiPF6 in the mix of ethylene carbonate and dimethyl carbonate (1:1 by volume)",
          "voltage_range": {
            "min": 0.01,
            "max": 3.0,
            "unit": "V",
            "reference": "vs. Li/Li+"
          },
          "c_rate_or_current": {
            "value": 2.0,
            "unit": "A/g"
          },
          "test_method": "galvanostatic charge-discharge",
          "electrode_config": "half-cell",
          "reference_electrode": "Li/Li+"
        },
        {
          "condition_id": "C008",
          "temperature": {
            "value": 25,
            "unit": "C"
          },
          "electrolyte": "1 M LiPF6 in the mix of ethylene carbonate and dimethyl carbonate (1:1 by volume)",
          "voltage_range": {
            "min": 0.01,
            "max": 3.0,
            "unit": "V",
            "reference": "vs. Li/Li+"
          },
          "c_rate_or_current": {
            "value": 3.0,
            "unit": "A/g"
          },
          "test_method": "galvanostatic charge-discharge",
          "electrode_config": "half-cell",
          "reference_electrode": "Li/Li+"
        },
        {
          "condition_id": "C009",
          "temperature": {
            "value": 25,
            "unit": "C"
          },
          "electrolyte": "1 M LiPF6 in the mix of ethylene carbonate and dimethyl carbonate (1:1 by volume)",
          "voltage_range": {
            "min": 0.01,
            "max": 3.0,
            "unit": "V",
            "reference": "vs. Li/Li+"
          },
          "c_rate_or_current": {
            "value": 0.5,
            "unit": "A/g"
          },
          "cycle_number": 260,
          "test_method": "galvanostatic charge-discharge",
          "electrode_config": "half-cell",
          "reference_electrode": "Li/Li+"
        },
        {
          "condition_id": "C010",
          "temperature": {
            "value": 25,
            "unit": "C"
          },
          "electrolyte": "1 M LiPF6 in the mix of ethylene carbonate and dimethyl carbonate (1:1 by volume)",
          "voltage_range": {
            "min": 0.01,
            "max": 3.0,
            "unit": "V",
            "reference": "vs. Li/Li+"
          },
          "c_rate_or_current": {
            "value": 2.0,
            "unit": "A/g"
          },
          "cycle_number": 1200,
          "test_method": "galvanostatic charge-discharge",
          "electrode_config": "half-cell",
          "reference_electrode": "Li/Li+"
        }
      ],
      "property_types": [
        "Chemical_Formula"
      ],
      "extracted_info": {
        "Chemical_Formula": [
          {
            "value": "FeCoNiCrMn3O4",
            "state": "pristine",
            "source_text": "FeCoNiCrMn3O4 HEO"
          }
        ]
      },
      "performance_types": [
        "First_Lithiation_Capacity",
        "Initial_Coulombic_Efficiency",
        "Rate_Capability_at_Given_C_rate",
        "Rate_Recovery_Percent",
        "Capacity_Retention_at_Nth_Cycle"
      ],
      "performance_info": {
        "First_Lithiation_Capacity": [
          {
            "value": 1645.3,
            "unit": "mAh/g",
            "condition_id": "C003",
            "source_text": "FeCoNiCrMn3O4 HEO could delivered a high discharge capacity 1645.3 mA h bf g - 1 and a discharge efficiency of 63.76% at 0.1 mathbf A Sigma g - 1"
          },
          {
            "value": 1067.1,
            "unit": "mAh/g",
            "condition_id": "C003",
            "source_text": "FeCoNiCrMn3O4 BM achieved a discharge capacity of 1067.1 mA h mathbf g - 1 Fig. S6a"
          }
        ],
        "Initial_Coulombic_Efficiency": [
          {
            "value": 63.76,
            "unit": "%",
            "condition_id": "C003",
            "source_text": "discharge efficiency of 63.76% at 0.1 mathbf A Sigma g - 1"
          }
        ],
        "Rate_Capability_at_Given_C_rate": [
          {
            "value": 967.3,
            "unit": "mAh/g",
            "condition_id": "C003",
            "source_text": "967.3 mA h g -1 at 0.1 A g -1"
          },
          {
            "value": 828.2,
            "unit": "mAh/g",
            "condition_id": "C004",
            "source_text": "828.2 mA h g -1 at 0.2 A g -1"
          },
          {
            "value": 740.0,
            "unit": "mAh/g",
            "condition_id": "C005",
            "source_text": "740 mA h g -1 at 0.5 A g -1"
          },
          {
            "value": 625.0,
            "unit": "mAh/g",
            "condition_id": "C006",
            "source_text": "625 mA h g -1 at 1.0 A g -1"
          },
          {
            "value": 531.9,
            "unit": "mAh/g",
            "condition_id": "C007",
            "source_text": "531.9 mA h g -1 at 2.0 A g -1"
          },
          {
            "value": 482.5,
            "unit": "mAh/g",
            "condition_id": "C008",
            "source_text": "482.5 mA h g -1 at 3.0 A g -1"
          }
        ],
        "Rate_Recovery_Percent": [
          {
            "value": 101.0,
            "unit": "%",
            "condition_id": "C004",
            "source_text": "When it returns to 0.2 A g -1, FeCo... HEO still can deliver a good capacity 836.8 mA h g -1 and good capacity retention 101.0%"
          }
        ],
        "Capacity_Retention_at_Nth_Cycle": [
          {
            "value": 97.5,
            "unit": "%",
            "condition_id": "C009",
            "cycle_number": 260,
            "source_text": "after 260 cycles its reversible capacity still reached up to 692.8 mA h g -1 with a high capacity retention 97.5%"
          },
          {
            "value": 86.2,
            "unit": "%",
            "condition_id": "C010",
            "cycle_number": 1200,
            "source_text": "after 1200 cycles, ... can still deliver a capacity of 596.5 mA h cdot mathbf g - 1 and a high capacity retention 86.2%"
          }
        ]
      },
      "condition_id": "C003"
    },
    {
      "paragraph": "To reveal the mechanism of enhanced electrochemical performances, EIS from 0.1 Hz to 100 kHz were tested, as shown in Fig. 4i and Fig. S6c. Nyquist plots were simulated through the equivalent circuit ",
      "conditions": [
        {
          "condition_id": "C001",
          "temperature": {
            "value": 25,
            "unit": "C"
          },
          "electrolyte": "1 M LiPF6 in the mix of ethylene carbonate and dimethyl carbonate (1:1 by volume)",
          "voltage_range": {
            "min": 0.01,
            "max": 3.0,
            "unit": "V",
            "reference": "vs. Li/Li+"
          },
          "test_method": "EIS (0.1 Hz to 100 kHz)",
          "cycle_number": 0
        }
      ],
      "property_types": [],
      "extracted_info": {},
      "performance_types": [
        "Interfacial_Resistance_RSEI_or_Rct"
      ],
      "performance_info": {
        "Interfacial_Resistance_RSEI_or_Rct": [
          {
            "value": 95.77,
            "unit": "Ω",
            "condition_id": "C001",
            "source_text": "The R of FeCoNiCrMn3O4 HEO in fresh cell shows the value of 95.77 Ω, which is smaller than that of 3O4 BM 144 Ω in Table 1."
          },
          {
            "value": 144,
            "unit": "Ω",
            "condition_id": "C001",
            "source_text": "The R of 3O4 BM ... 144 Ω in Table 1."
          }
        ]
      },
      "condition_id": "C001"
    },
    {
      "paragraph": "D L i frac R 2 T 22 A 2 n 4 F 4 C 2 sigma omega 2 tag 1 Z prime R e R c t sigma omega omega - 0. 5 tag 2 where R represents the gas constant, T represents the absolute temperature, F represents the Fa",
      "conditions": [
        {
          "condition_id": "C001",
          "temperature": {
            "value": 25,
            "unit": "C"
          },
          "electrolyte": "1 M LiPF6 in the mix of ethylene carbonate and dimethyl carbonate (1:1 by volume)",
          "test_method": "EIS (0.1 Hz to 100 kHz)",
          "cycle_number": 0
        },
        {
          "condition_id": "C011",
          "temperature": {
            "value": 25,
            "unit": "C"
          },
          "electrolyte": "1 M LiPF6 in the mix of ethylene carbonate and dimethyl carbonate (1:1 by volume)",
          "test_method": "EIS (low frequency region)"
        },
        {
          "condition_id": "C012",
          "temperature": {
            "value": 25,
            "unit": "C"
          },
          "electrolyte": "1 M LiPF6 in the mix of ethylene carbonate and dimethyl carbonate (1:1 by volume)",
          "test_method": "EIS (low frequency region)",
          "cycle_number": 100
        }
      ],
      "property_types": [
        "Chemical_Formula",
        "Elemental_Composition"
      ],
      "extracted_info": {
        "Chemical_Formula": [
          {
            "value": "FeCoNiCrMn3O4",
            "state": "HEO",
            "source_text": "FeCoNiCrMn3O4 HEO"
          },
          {
            "value": "FeCo3O4",
            "state": "BM",
            "source_text": "FeCo3O4 BM"
          }
        ],
        "Elemental_Composition": [
          {
            "value": [
              "Fe",
              "Co",
              "Ni",
              "Cr",
              "Mn",
              "O"
            ],
            "method": "from chemical formula",
            "source_text": "FeCoNiCrMn3O4 HEO"
          },
          {
            "value": [
              "Fe",
              "Co",
              "O"
            ],
            "method": "from chemical formula",
            "source_text": "FeCo3O4 BM"
          }
        ]
      },
      "performance_types": [
        "Chemical_Diffusion_Coefficient_of_Li_GITT"
      ],
      "performance_info": {
        "Chemical_Diffusion_Coefficient_of_Li_GITT": [
          {
            "value": 4.68e-15,
            "unit": "cm2/s",
            "condition_id": "C001",
            "source_text": "The D of FeCoNiCrMn3O4 HEO in fresh cell was 46.8×10^-15 cm2 s^-1"
          },
          {
            "value": 3.649e-15,
            "unit": "cm2/s",
            "condition_id": "C001",
            "source_text": "the D of FeCo3O4 BM was 36.49×10^-15 cm2 s^-1"
          },
          {
            "value": 7.85e-15,
            "unit": "cm2/s",
            "condition_id": "C011",
            "source_text": "After electrochemical activation, the D of FeCoNiCrMn3O4 HEO decreased sharply to 7.85×10^-15 cm2 s^-1"
          },
          {
            "value": 1.55e-14,
            "unit": "cm2/s",
            "condition_id": "C012",
            "source_text": "reaching 15.5×10^-15 cm2 s^-1 at 100 cycles"
          }
        ]
      },
      "condition_id": "C001"
    },
    {
      "paragraph": "To further investigate the enhanced rate and cycle capability of mathrm 3 O 4 HEO, the pseudocapacitive contribution was studied via CV analyses at various scan rates. The CV curves of FeCo-mathrm 3 c",
      "conditions": [
        {
          "condition_id": "C013",
          "test_method": "CV analyses at various scan rates"
        }
      ],
      "property_types": [],
      "extracted_info": {}
    },
    {
      "paragraph": "i b tag 3 where the b value was calculated from the slope of the logi versus log plots. The diffusion-controlled lithium-storage behavior was represented through the b value of 0.5, and the pseudocapa",
      "conditions": [
        {
          "condition_id": "C013",
          "test_method": "CV analyses at various scan rates"
        }
      ],
      "property_types": [],
      "extracted_info": {}
    },
    {
      "paragraph": "i k 1 v k 2 v 1 / 2 tag 4 Where k1v represents pseudocapacitive, and k 2 nu 1 / 2 represents diffusioncontrolled portions. In Fig. 5b and mathrm . . S8a-d, the capacitive contribution increases from 4",
      "conditions": [
        {
          "condition_id": "C013",
          "test_method": "CV analyses at various scan rates"
        }
      ],
      "property_types": [],
      "extracted_info": {},
      "performance_types": [
        "Pseudocapacitive_Contribution_Ratio"
      ],
      "performance_info": {
        "Pseudocapacitive_Contribution_Ratio": [
          {
            "value": 40.76,
            "unit": "%",
            "condition_id": "C013",
            "scan_rate_mV_s": 0.5,
            "source_text": "the capacitive contribution increases from 40.76% to 82.02% as the scan rate increases from 0.5 to 2.0 mV prime s - 1"
          },
          {
            "value": 82.02,
            "unit": "%",
            "condition_id": "C013",
            "scan_rate_mV_s": 2.0,
            "source_text": "the capacitive contribution increases from 40.76% to 82.02% as the scan rate increases from 0.5 to 2.0 mV prime s - 1"
          }
        ]
      },
      "condition_id": "C013"
    },
    {
      "paragraph": "To further study the lithium storage mechanism of mathrm 3 O 4 HEO, in situ XRD was conducted during the first cycle in Fig. 5e. At the initial state of open-circuit voltage, the mathrm 3 O 4 HEO elec",
      "conditions": [
        {
          "condition_id": "C014",
          "voltage_range": {
            "min": 0.01,
            "max": 3.0,
            "unit": "V",
            "reference": "vs. Li/Li+"
          },
          "cycle_number": 1,
          "test_method": "in situ XRD"
        }
      ],
      "property_types": [
        "Chemical_Formula",
        "Elemental_Composition"
      ],
      "extracted_info": {
        "Chemical_Formula": [
          {
            "value": "(FeCoNiCrMn)3O4",
            "state": "pristine",
            "source_text": "M 2 O 3 2 4 rightarrow 3 2 2 O tag 5 2 rightarrow M 2 O tag 6 MFe, Co, Ni, Cr and Mn"
          }
        ],
        "Elemental_Composition": [
          {
            "value": [
              "Fe",
              "Co",
              "Ni",
              "Cr",
              "Mn",
              "O"
            ],
            "method": "XPS, in-situ XRD, CV",
            "source_text": "MFe, Co, Ni, Cr and Mn"
          }
        ]
      }
    },
    {
      "paragraph": "（b） f） In this work, HEA powder was used to synthesize HEOs by a simple oxidation process When used as anode material for LIBs, the as-prepared mathrm 3 O 4 HEO showed much enhanced rate performance a",
      "conditions": [
        {
          "condition_id": "C015",
          "test_method": "simple oxidation process"
        },
        {
          "condition_id": "C016",
          "test_method": "EIS, CV, in situ XRD, DFT calculations"
        }
      ],
      "property_types": [],
      "extracted_info": {}
    },
    {
      "paragraph": "TABLE DATA BLOCK\nHeaders: Sample; BM; HEO Fresh; 25th cycles; 50th cycles; 100th cycles\nRows:\nRow 1: Sample = $R_s$  (Ω); BM = -; HEO Fresh = -; 25th cycles = 1.902; 50th cycles = 1.943; 100th cycles ",
      "conditions": [
        {
          "condition_id": "C001",
          "temperature": {
            "value": 25,
            "unit": "C"
          },
          "electrolyte": "1 M LiPF6 in the mix of ethylene carbonate and dimethyl carbonate (1:1 by volume)",
          "voltage_range": {
            "min": 0.01,
            "max": 3.0,
            "unit": "V",
            "reference": "vs. Li/Li+"
          },
          "test_method": "EIS (0.1–100,000 Hz)",
          "cycle_number": 0
        },
        {
          "condition_id": "C017",
          "temperature": {
            "value": 25,
            "unit": "C"
          },
          "electrolyte": "1 M LiPF6 in the mix of ethylene carbonate and dimethyl carbonate (1:1 by volume)",
          "test_method": "EIS (low frequency region)",
          "cycle_number": 25
        },
        {
          "condition_id": "C018",
          "temperature": {
            "value": 25,
            "unit": "C"
          },
          "electrolyte": "1 M LiPF6 in the mix of ethylene carbonate and dimethyl carbonate (1:1 by volume)",
          "test_method": "EIS (low frequency region)",
          "cycle_number": 50
        },
        {
          "condition_id": "C012",
          "temperature": {
            "value": 25,
            "unit": "C"
          },
          "electrolyte": "1 M LiPF6 in the mix of ethylene carbonate and dimethyl carbonate (1:1 by volume)",
          "test_method": "EIS (low frequency region)",
          "cycle_number": 100
        }
      ],
      "property_types": [],
      "extracted_info": {},
      "performance_types": [
        "Interfacial_Resistance_RSEI_or_Rct",
        "Chemical_Diffusion_Coefficient_of_Li_GITT"
      ],
      "performance_info": {
        "Interfacial_Resistance_RSEI_or_Rct": [
          {
            "value": 144,
            "unit": "Ω",
            "condition_id": "C001",
            "source_text": "Sample = $R_{ct}$  (Ω); BM = 144"
          },
          {
            "value": 95.77,
            "unit": "Ω",
            "condition_id": "C001",
            "source_text": "Sample = $R_{ct}$  (Ω); HEO Fresh = 95.77"
          },
          {
            "value": 64.25,
            "unit": "Ω",
            "condition_id": "C017",
            "source_text": "Sample = $R_{ct}$  (Ω); 25th cycles = 64.25"
          },
          {
            "value": 51.22,
            "unit": "Ω",
            "condition_id": "C018",
            "source_text": "Sample = $R_{ct}$  (Ω); 50th cycles = 51.22"
          },
          {
            "value": 38.67,
            "unit": "Ω",
            "condition_id": "C012",
            "source_text": "Sample = $R_{ct}$  (Ω); 100th cycles = 38.67"
          }
        ],
        "Chemical_Diffusion_Coefficient_of_Li_GITT": [
          {
            "value": 3.649e-14,
            "unit": "cm^2/s",
            "condition_id": "C001",
            "source_text": "Sample = $D_{Li}^{+}$  ( cm2 s−1, ×10−15); BM = 36.49"
          },
          {
            "value": 4.68e-14,
            "unit": "cm^2/s",
            "condition_id": "C001",
            "source_text": "Sample = $D_{Li}^{+}$  ( cm2 s−1, ×10−15); HEO Fresh = 46.8"
          },
          {
            "value": 7.85e-15,
            "unit": "cm^2/s",
            "condition_id": "C017",
            "source_text": "Sample = $D_{Li}^{+}$  ( cm2 s−1, ×10−15); 25th cycles = 7.85"
          },
          {
            "value": 9.53e-15,
            "unit": "cm^2/s",
            "condition_id": "C018",
            "source_text": "Sample = $D_{Li}^{+}$  ( cm2 s−1, ×10−15); 50th cycles = 9.53"
          },
          {
            "value": 1.55e-14,
            "unit": "cm^2/s",
            "condition_id": "C012",
            "source_text": "Sample = $D_{Li}^{+}$  ( cm2 s−1, ×10−15); 100th cycles = 15.5"
          }
        ]
      }
    }
  ]
}

File: miner/json/test/cathode_cathode_extracted.json (part 1 of 3)
{
  "file": "/home/ls/xiaoyue/LLM2/LMLLM/database/type/test/Lithium_Ion_Metal_Battery/cathode/cathode.md",
  "component": "cathode",
  "paper_id": "cathode",
  "doi": "cathode",
  "material_id": "cathode",
  "meta": {
    "meta_title": "",
    "meta_authors": "",
    "meta_year": ""
  },
  "table_items": [
    "TABLE DATA BLOCK\nHeaders: Sample; Chemical composition (at%)\nRows:\nRow 1: Li; Mn; Ni; Co; Mg; Al\nRow 2: LRMO; 1.417; 0.687; 0.201; 0.112; 0; 0\nRow 3: Mg-LRMO; 1.408; 0.686; 0.200; 0.111; 0.012; 0\nRow 4: Al-LRMO; 1.414; 0.683; 0.197; 0.108; 0; 0.012\nRow 5: Mg/Al-LRMO; 1.403; 0.681; 0.198; 0.109; 0.013; 0.011\nColumn data:\n  Sample: Li; LRMO; Mg-LRMO; Al-LRMO; Mg/Al-LRMO\n  Chemical composition (at%): Mn; 1.417; 1.408; 1.414; 1.403",
    "TABLE DATA BLOCK\nHeaders: Sample; ; LRMO; Mg-LRMO; Al-LRMO; Mg/Al-LRMO\nRows:\nRow 1: Sample = $R-3m$  phase;  = a (Å); LRMO = 2.83625(3); Mg-LRMO = 2.83731(3); Al-LRMO = 2.83754(3); Mg/Al-LRMO = 2.83976(3)\nRow 2: c (Å); 14.11689(5); 14.16609(9); 14.17785(3); 14.29659(9)\nRow 3: c/a; 4.97731; 4.99279; 4.99653; 5.03443\nRow 4: Sample = $C2/m$  phase;  = a (Å); LRMO = 4.94746(1); Mg-LRMO = 4.94841(6); Al-LRMO = 4.94855(4); Mg/Al-LRMO = 4.94973(1)\nRow 5: b (Å); 8.46204(2); 8.46382(1); 8.46534(0); 8.46625(7)\nRow 6: c (Å); 5.18463(3); 5.22736(1); 5.22749(0); 5.22867(3)\nRow 7: Sample = $I_{(003)}/I_{(104)}$;  = ; LRMO = 1.34; Mg-LRMO = 1.56; Al-LRMO = 1.63; Mg/Al-LRMO = 1.88\nRow 8: Sample = Amount of Ni at Li Sites(%);  = ; LRMO = 9.38; Mg-LRMO = 7.47; Al-LRMO = 7.58; Mg/Al-LRMO = 6.12\nRow 9: Sample = Percentage composition;  = $R-3m$  phase; LRMO = 55.34%; Mg-LRMO = 48.59%; Al-LRMO = 47.75%; Mg/Al-LRMO = 44.38%\nRow 10: $C2/m$  phase; 44.66%; 51.41%; 52.25%; 55.62%\nRow 11: Sample = Li-O(Å);  = $R-3m$  phase; LRMO = 2.1027; Mg-LRMO = 2.1031; Al-LRMO = 2.1033; Mg/Al-LRMO = 2.1036\nRow 12: $C2/m$  phase; 2.0736; 2.0786; 2.0793; 2.0857\nRow 13: Sample = TM-O(Å);  = $R-3m$  phase; LRMO = 2.0137; Mg-LRMO = 2.0135; Al-LRMO = 2.0134; Mg/Al-LRMO = 2.0131\nRow 14: $C2/m$  phase; 1.9571; 1.9568; 1.9561; 1.9756\nRow 15: Sample = $Z_{ox}$;  = ; LRMO = 0.2558(5); Mg-LRMO = 0.2586(2); Al-LRMO = 0.2588(7); Mg/Al-LRMO = 0.2594(3)\nRow 16: Sample = $S_{MO2}$  (Å);  = ; LRMO = 2.1876; Mg-LRMO = 2.1368; Al-LRMO = 2.1215; Mg/Al-LRMO = 2.1131\nRow 17: Sample = $I_{LiO2}$  (Å);  = ; LRMO = 2.5180; Mg-LRMO = 2.6052; Al-LRMO = 2.6145; Mg/Al-LRMO = 2.6524\nRow 18: Sample = Rp (%);  = ; LRMO = 5.02; Mg-LRMO = 3.56; Al-LRMO = 3.57; Mg/Al-LRMO = 3.48\nRow 19: Sample = $R_{wp}$ (%);  = ; LRMO = 6.69; Mg-LRMO = 4.88; Al-LRMO = 5.06; Mg/Al-LRMO = 4.61\nColumn data:\n  Sample: $R-3m$  phase; c (Å); c/a; $C2/m$  phase; b (Å); c (Å); $I_{(003)}/I_{(104)}$; Amount of Ni at Li Sites(%); Percentage composition; $C2/m$  phase; Li-O(Å); $C2/m$  phase; TM-O(Å); $C2/m$  phase; $Z_{ox}$; $S_{MO2}$  (Å); $I_{LiO2}$  (Å); Rp (%); $R_{wp}$ (%)\n  : a (Å); 14.11689(5); 4.97731; a (Å); 8.46204(2); 5.18463(3); ; ; $R-3m$  phase; 44.66%; $R-3m$  phase; 2.0736; $R-3m$  phase; 1.9571; ; ; ; ; \n  LRMO: 2.83625(3); 14.16609(9); 4.99279; 4.94746(1); 8.46382(1); 5.22736(1); 1.34; 9.38; 55.34%; 51.41%; 2.1027; 2.0786; 2.0137; 1.9568; 0.2558(5); 2.1876; 2.5180; 5.02; 6.69\n  Mg-LRMO: 2.83731(3); 14.17785(3); 4.99653; 4.94841(6); 8.46534(0); 5.22749(0); 1.56; 7.47; 48.59%; 52.25%; 2.1031; 2.0793; 2.0135; 1.9561; 0.2586(2); 2.1368; 2.6052; 3.56; 4.88\n  Al-LRMO: 2.83754(3); 14.29659(9); 5.03443; 4.94855(4); 8.46625(7); 5.22867(3); 1.63; 7.58; 47.75%; 55.62%; 2.1033; 2.0857; 2.0134; 1.9756; 0.2588(7); 2.1215; 2.6145; 3.57; 5.06\n  Mg/Al-LRMO: 2.83976(3); 4.94973(1); 1.88; 6.12; 44.38%; 2.1036; 2.0131; 0.2594(3); 2.1131; 2.6524; 3.48; 4.61",
    "TABLE DATA BLOCK\nHeaders: Sample; Charge capacity (mAh g-1); Discharge capacity (mAh g-1); Coulombic efficiency (%); Sloping region (mAh g-1); Plateau region (mAh g-1)\nRows:\nRow 1: Sample = LRMO; Charge capacity (mAh g-1) = 329.2; Discharge capacity (mAh g-1) = 237.7; Coulombic efficiency (%) = 72.2; Sloping region (mAh g-1) = 110.2; Plateau region (mAh g-1) = 219\nRow 2: Sample = Mg-LRMO; Charge capacity (mAh g-1) = 322.4; Discharge capacity (mAh g-1) = 245.1; Coulombic efficiency (%) = 76.0; Sloping region (mAh g-1) = 113.3; Plateau region (mAh g-1) = 209.1\nRow 3: Sample = Al-LRMO; Charge capacity (mAh g-1) = 317.5; Discharge capacity (mAh g-1) = 263.1; Coulombic efficiency (%) = 82.9; Sloping region (mAh g-1) = 117.0; Plateau region (mAh g-1) = 200.5\nRow 4: Sample = Mg/Al-LRMO; Charge capacity (mAh g-1) = 315.0; Discharge capacity (mAh g-1) = 269.9; Coulombic efficiency (%) = 85.7; Sloping region (mAh g-1) = 120.1; Plateau region (mAh g-1) = 194.9\nColumn data:\n  Sample: LRMO; Mg-LRMO; Al-LRMO; Mg/Al-LRMO\n  Charge capacity (mAh g-1): 329.2; 322.4; 317.5; 315.0\n  Discharge capacity (mAh g-1): 237.7; 245.1; 263.1; 269.9\n  Coulombic efficiency (%): 72.2; 76.0; 82.9; 85.7\n  Sloping region (mAh g-1): 110.2; 113.3; 117.0; 120.1\n  Plateau region (mAh g-1): 219; 209.1; 200.5; 194.9",
    "TABLE DATA BLOCK\nHeaders: Samples; Mn (%); Ni (%); Co (%); O (%)\nRows:\nRow 1: $Mn^{3+}$; $Mn^{4+}$; $Ni^{2+}$; $Ni^{3+}$; $Co^{2+}$; $Co^{3+}$; $O^{2n-}$; Oxygen Vacancies; Oxygen Lattice\nRow 2: LRMO; 37.99; 62.01; 59.06; 40.94; 48.84; 51.16; 21.08; 22.87; 56.05\nRow 3: Mg-LRMO; 27.45; 72.55; 44.88; 55.12; 42.65; 57.35; 14.94; 26.24; 58.82\nRow 4: Al-LRMO; 22.24; 77.76; 38.12; 61.82; 39.19; 60.81; 12.38; 27.15; 60.47\nRow 5: Mg/Al-LRMO; 20.28; 79.72; 27.77; 72.23; 36.25; 63.75; 6.11; 32.69; 61.20\nColumn data:\n  Samples: $Mn^{3+}$; LRMO; Mg-LRMO; Al-LRMO; Mg/Al-LRMO\n  Mn (%): $Mn^{4+}$; 37.99; 27.45; 22.24; 20.28\n  Ni (%): $Ni^{2+}$; 62.01; 72.55; 77.76; 79.72\n  Co (%): $Ni^{3+}$; 59.06; 44.88; 38.12; 27.77\n  O (%): $Co^{2+}$; 40.94; 55.12; 61.82; 72.23",
    "TABLE DATA BLOCK\nHeaders: Modification; Voltage (V); Current density (mA g-1); Discharge capacity (mAh g-1); Rate performance (mAh g-1/C); Cycle numbers; Capacity retention (%); Voltage fading (mV/cycle); Ref\nRows:\nRow 1: Modification = Al doping; Voltage (V) = 2.0-4.8; Current density (mA g-1) = 250; Discharge capacity (mAh g-1) = 195/1C; Rate performance (mAh g-1/C) = 120/5C; Cycle numbers = 200(1C); Capacity retention (%) = 92.9; Voltage fading (mV/cycle) = 2.0mV/cycle; Ref = [9]\nRow 2: Modification = Al doping; Voltage (V) = 2.0-4.7; Current density (mA g-1) = 250; Discharge capacity (mAh g-1) = 125/1C; Rate performance (mAh g-1/C) = 77/3C; Cycle numbers = 250(0.2C); Capacity retention (%) = 67.0; Voltage fading (mV/cycle) = 2.3mV/cycle; Ref = [10]\nRow 3: Modification = Al doping; Voltage (V) = 2.0-4.8; Current density (mA g-1) = 250; Discharge capacity (mAh g-1) = 127/1C; Rate performance (mAh g-1/C) = 78/5C; Cycle numbers = 100(0.2C); Capacity retention (%) = 84.5; Voltage fading (mV/cycle) = 2.1mV/cycle; Ref = [11]\nRow 4: Modification = Al doping; Voltage (V) = 2.0-4.8; Current density (mA g-1) = 250; Discharge capacity (mAh g-1) = 173/1C; Rate performance (mAh g-1/C) = 142/5C; Cycle numbers = 150(0.1C); Capacity retention (%) = 92.5; Voltage fading (mV/cycle) = 2.4mV/cycle; Ref = [12]\nRow 5: Modification = Al doping; Voltage (V) = 2.0-4.6; Current density (mA g-1) = 300; Discharge capacity (mAh g-1) = 225/1C; Rate performance (mAh g-1/C) = 130/4C; Cycle numbers = 35(0.1C); Capacity retention (%) = 85.2; Voltage fading (mV/cycle) = 2.4mV/cycle; Ref = [13]\nRow 6: Modification = Al doping; Voltage (V) = 2.0-4.8; Current density (mA g-1) = 250; Discharge capacity (mAh g-1) = 166/1C; Rate performance (mAh g-1/C) = 110/5C; Cycle numbers = 100(0.5C); Capacity retention (%) = 96.4; Voltage fading (mV/cycle) = 5.0mV/cycle; Ref = [14]\nRow 7: Modification = Al doping; Voltage (V) = 2.5-4.6; Current density (mA g-1) = 250; Discharge capacity (mAh g-1) = 203/1C; Rate performance (mAh g-1/C) = 142/5C; Cycle numbers = 200 (1C); Capacity retention (%) = 80.6; Voltage fading (mV/cycle) = 1.0mV/cycle; Ref = This work\nRow 8: Modification = Mg doping; Voltage (V) = 2.7-4.6; Current density (mA g-1) = 180; Discharge capacity (mAh g-1) = 142/1C; Rate performance (mAh g-1/C) = 125/3C; Cycle numbers = 100(0.5C); Capacity retention (%) = 73.5; Voltage fading (mV/cycle) = ---; Ref = [15]\nRow 9: Modification = Mg doping; Voltage (V) = 2.0-4.8; Current density (mA g-1) = 300; Discharge capacity (mAh g-1) = 182/1C; Rate performance (mAh g-1/C) = 119/4C; Cycle numbers = 50(0.5C); Capacity retention (%) = 94.0; Voltage fading (mV/cycle) = ---; Ref = [16]\nRow 10: Modification = Mg doping; Voltage (V) = 2.0-4.8; Current density (mA g-1) = 250; Discharge capacity (mAh g-1) = 221/1C; Rate performance (mAh g-1/C) = 147/3C; Cycle numbers = 100(0.2C); Capacity retention (%) = 76.1; Voltage fading (mV/cycle) = ----; Ref = [4]\nRow 11: Modification = Mg doping; Voltage (V) = 2.0-4.6; Current density (mA g-1) = 200; Discharge capacity (mAh g-1) = 220/1C; Rate performance (mAh g-1/C) = 172/5C; Cycle numbers = 100(5.0C); Capacity retention (%) = 92.6; Voltage fading (mV/cycle) = 0.9mV/cycle; Ref = [17]\nRow 12: Modification = Mg doping; Voltage (V) = 2.0-4.6; Current density (mA g-1) = 200; Discharge capacity (mAh g-1) = 225/1C; Rate performance (mAh g-1/C) = 175/5C; Cycle numbers = 100(0.5C); Capacity retention (%) = 96.4; Voltage fading (mV/cycle) = 2.5mV/cycle; Ref = [18]\nRow 13: Modification = Mg doping; Voltage (V) = 2.5-4.6; Current density (mA g-1) = 250; Discharge capacity (mAh g-1) = 192/0.5C; Rate performance (mAh g-1/C) = 170/1C; Cycle numbers = 100(1C); Capacity retention (%) = 82.6; Voltage fading (mV/cycle) = ----; Ref = [19]\nRow 14: Modification = Mg doping; Voltage (V) = 2.5-4.6; Current density (mA g-1) = 250; Discharge capacity (mAh g-1) = 195/1C; Rate performance (mAh g-1/C) = 116/5C; Cycle numbers = 200 (1C); Capacity retention (%) = 76.3; Voltage fading (mV/cycle) = 0.8mV/cycle; Ref = This work\nRow 15: Modification = Al/F doping; Voltage (V) = 2.0-4.8; Current density (mA g-1) = 250; Discharge capacity (mAh g-1) = 225/1C; Rate performance (mAh g-1/C) = 157/10C; Cycle numbers = 150(0.5C); Capacity retention (%) = 88.2; Voltage fading (mV/cycle) = 4.0mV/cycle; Ref = [20]\nRow 16: Modification = Al/B doping; Voltage (V) = 2.0-4.8; Current density (mA g-1) = 250; Discharge capacity (mAh g-1) = 216/1C; Rate performance (mAh g-1/C) = 200/2C; Cycle numbers = 80(0.1C); Capacity retention (%) = 82.5; Voltage fading (mV/cycle) = 3.5mV/cycle; Ref = [21]\nRow 17: Modification = Al/Nb doping; Voltage (V) = 2.0-4.7; Current density (mA g-1) = 250; Discharge capacity (mAh g-1) = 205/1C; Rate performance (mAh g-1/C) = 168/5C; Cycle numbers = 200(1C); Capacity retention (%) = 82; Voltage fading (mV/cycle) = 3.8mV/cycle; Ref = [22]\nRow 18: Modification = Al/Cr doping; Voltage (V) = 2.0-4.8; Current density (mA g-1) = 240; Discharge capacity (mAh g-1) = 205(1C); Rate performance (mAh g-1/C) = 123/10C; Cycle numbers = 100(0.2C); Capacity retention (%) = 97.3; Voltage fading (mV/cycle) = 3.8mV/cycle; Ref = [23]\nRow 19: Modification = Mg/La doping; Voltage (V) = 2.0-4.8; Current density (mA g-1) = 200; Discharge capacity (mAh g-1) = 204(1C); Rate performance (mAh g-1/C) = 121/5C; Cycle numbers = 150(0.5C); Capacity retention (%) = 86.2; Voltage fading (mV/cycle) = 4.0mV/cycle; Ref = [24]\nRow 20: Modification = Mg/F doping; Voltage (V) = 2.0-4.8; Current density (mA g-1) = 230; Discharge capacity (mAh g-1) = 191(1C); Rate performance (mAh g-1/C) = 151/3C; Cycle numbers = 100(1C); Capacity retention (%) = 88.6; Voltage fading (mV/cycle) = 1.2mV/cycle; Ref = [25]\nRow 21: Modification = Mg/Al doping; Voltage (V) = 2.0-4.8; Current density (mA g-1) = 250; Discharge capacity (mAh g-1) = 182(1C); Rate performance (mAh g-1/C) = 120/5C; Cycle numbers = 100(0.1C); Capacity retention (%) = 81.6; Voltage fading (mV/cycle) = 4.9mV/cycle; Ref = [26]\nRow 22: Modification = Mg/Al doping; Voltage (V) = 2.5-4.6; Current density (mA g-1) = 250; Discharge capacity (mAh g-1) = 210 (1C); Rate performance (mAh g-1/C) = 160/5C; Cycle numbers = 200 (1C); Capacity retention (%) = 90.0; Voltage fading (mV/cycle) = 0.7mV/cycle; Ref = This work\nColumn data:\n  Modification: Al doping; Al doping; Al doping; Al doping; Al doping; Al doping; Al doping; Mg doping; Mg doping; Mg doping; Mg doping; Mg doping; Mg doping; Mg doping; Al/F doping; Al/B doping; Al/Nb doping; Al/Cr doping; Mg/La doping; Mg/F doping; Mg/Al doping; Mg/Al doping\n  Voltage (V): 2.0-4.8; 2.0-4.7; 2.0-4.8; 2.0-4.8; 2.0-4.6; 2.0-4.8; 2.5-4.6; 2.7-4.6; 2.0-4.8; 2.0-4.8; 2.0-4.6; 2.0-4.6; 2.5-4.6; 2.5-4.6; 2.0-4.8; 2.0-4.8; 2.0-4.7; 2.0-4.8; 2.0-4.8; 2.0-4.8; 2.0-4.8; 2.5-4.6\n  Current density (mA g-1): 250; 250; 250; 250; 300; 250; 250; 180; 300; 250; 200; 200; 250; 250; 250; 250; 250; 240; 200; 230; 250; 250\n  Discharge capacity (mAh g-1): 195/1C; 125/1C; 127/1C; 173/1C; 225/1C; 166/1C; 203/1C; 142/1C; 182/1C; 221/1C; 220/1C; 225/1C; 192/0.5C; 195/1C; 225/1C; 216/1C; 205/1C; 205(1C); 204(1C); 191(1C); 182(1C); 210 (1C)\n  Rate performance (mAh g-1/C): 120/5C; 77/3C; 78/5C; 142/5C; 130/4C; 110/5C; 142/5C; 125/3C; 119/4C; 147/3C; 172/5C; 175/5C; 170/1C; 116/5C; 157/10C; 200/2C; 168/5C; 123/10C; 121/5C; 151/3C; 120/5C; 160/5C\n  Cycle numbers: 200(1C); 250(0.2C); 100(0.2C); 150(0.1C); 35(0.1C); 100(0.5C); 200 (1C); 100(0.5C); 50(0.5C); 100(0.2C); 100(5.0C); 100(0.5C); 100(1C); 200 (1C); 150(0.5C); 80(0.1C); 200(1C); 100(0.2C); 150(0.5C); 100(1C); 100(0.1C); 200 (1C)\n  Capacity retention (%): 92.9; 67.0; 84.5; 92.5; 85.2; 96.4; 80.6; 73.5; 94.0; 76.1; 92.6; 96.4; 82.6; 76.3; 88.2; 82.5; 82; 97.3; 86.2; 88.6; 81.6; 90.0\n  Voltage fading (mV/cycle): 2.0mV/cycle; 2.3mV/cycle; 2.1mV/cycle; 2.4mV/cycle; 2.4mV/cycle; 5.0mV/cycle; 1.0mV/cycle; ---; ---; ----; 0.9mV/cycle; 2.5mV/cycle; ----; 0.8mV/cycle; 4.0mV/cycle; 3.5mV/cycle; 3.8mV/cycle; 3.8mV/cycle; 4.0mV/cycle; 1.2mV/cycle; 4.9mV/cycle; 0.7mV/cycle\n  Ref: [9]; [10]; [11]; [12]; [13]; [14]; This work; [15]; [16]; [4]; [17]; [18]; [19]; This work; [20]; [21]; [22]; [23]; [24]; [25]; [26]; This work",
    "TABLE DATA BLOCK\nHeaders: Samples; $D_{Li}^{+}(cm^2 s^{-1})$  (Deintercalation); $D_{Li}^{+}(cm^2 s^{-1})$  (Intercalation)\nRows:\nRow 1: Samples = LRMO; $D_{Li}^{+}(cm^2 s^{-1})$  (Deintercalation) = $1.06\\times 10^{-14}$; $D_{Li}^{+}(cm^2 s^{-1})$  (Intercalation) = $1.56\\times 10^{-14}$\nRow 2: Samples = Mg-LRMO; $D_{Li}^{+}(cm^2 s^{-1})$  (Deintercalation) = $1.03\\times 10^{-14}$; $D_{Li}^{+}(cm^2 s^{-1})$  (Intercalation) = $1.51\\times 10^{-14}$\nRow 3: Samples = Al-LRMO; $D_{Li}^{+}(cm^2 s^{-1})$  (Deintercalation) = $9.23\\times 10^{-13}$; $D_{Li}^{+}(cm^2 s^{-1})$  (Intercalation) = $1.30\\times 10^{-14}$\nRow 4: Samples = Mg/Al-LRMO; $D_{Li}^{+}(cm^2 s^{-1})$  (Deintercalation) = $8.38\\times 10^{-13}$; $D_{Li}^{+}(cm^2 s^{-1})$  (Intercalation) = $1.29\\times 10^{-13}$\nColumn data:\n  Samples: LRMO; Mg-LRMO; Al-LRMO; Mg/Al-LRMO\n  $D_{Li}^{+}(cm^2 s^{-1})$  (Deintercalation): $1.06\\times 10^{-14}$; $1.03\\times 10^{-14}$; $9.23\\times 10^{-13}$; $8.38\\times 10^{-13}$\n  $D_{Li}^{+}(cm^2 s^{-1})$  (Intercalation): $1.56\\times 10^{-14}$; $1.51\\times 10^{-14}$; $1.30\\times 10^{-14}$; $1.29\\times 10^{-13}$",
    "TABLE DATA BLOCK\nHeaders: Samples; States; Rs(Ω); $R_{ct}(\\Omega)$; $D_{Li}^{+}(cm^2 s^{-1})$\nRows:\nRow 1: Samples = LRMO; States = before; Rs(Ω) = 3.26; $R_{ct}(\\Omega)$ = 31.09; $D_{Li}^{+}(cm^2 s^{-1})$ = $6.59\\times 10^{-14}$\nRow 2: 20th; 3.78; 42.25; $1.55\\times 10^{-13}$\nRow 3: 100th; 4.07; 63.16; $1.75\\times 10^{-13}$\nRow 4: 200th; 5.36; 106.51; $3.82\\times 10^{-13}$\nRow 5: Samples = Mg/Al-LRMO; States = before; Rs(Ω) = 2.28; $R_{ct}(\\Omega)$ = 24.1; $D_{Li}^{+}(cm^2 s^{-1})$ = $9.34\\times 10^{-14}$\nRow 6: 20th; 2.59; 31.07; $9.78\\times 10^{-14}$\nRow 7: 100th; 3.76; 40.45; $9.56\\times 10^{-14}$\nRow 8: 200th; 4.12; 43.14; $1.05\\times 10^{-13}$\nColumn data:\n  Samples: LRMO; 20th; 100th; 200th; Mg/Al-LRMO; 20th; 100th; 200th\n  States: before; 3.78; 4.07; 5.36; before; 2.59; 3.76; 4.12\n  Rs(Ω): 3.26; 42.25; 63.16; 106.51; 2.28; 31.07; 40.45; 43.14\n  $R_{ct}(\\Omega)$: 31.09; $1.55\\times 10^{-13}$; $1.75\\times 10^{-13}$; $3.82\\times 10^{-13}$; 24.1; $9.78\\times 10^{-14}$; $9.56\\times 10^{-14}$; $1.05\\times 10^{-13}$\n  $D_{Li}^{+}(cm^2 s^{-1})$: $6.59\\times 10^{-14}$; $9.34\\times 10^{-14}$"
  ],
  "n_items": 26,
  "items": [
    {
      "paragraph": "Mg and Al were experimentally introduced into LRMO to synthesize Mg-doped Mg-LRMO, Al-doped Al-LRMO, and Mg/Al co-doped Mg/Al-LRMO cathode materials. The oxide compositions, determined by inductively ",
      "property_types": [
        "Crystal_Space_Group"
      ],
      "extracted_info": {
        "Crystal_Space_Group": [
          {
            "value": "R-3m",
            "method": "XRD",
            "source_text": "the main diffraction peaks correspond to the characteristic peaks of the - mathbf cdot 2 structure with space group R-3m"
          },
          {
            "value": "C2/m",
            "method": "XRD",
            "source_text": "the weak diffraction peaks between 2 0 circ and 2 bar 5 circ are related to the C2/m monoclinic crystal phases associated with the mathrm 2 mathrm 3 superlattice"
          }
        ]
      }
    },
    {
      "paragraph": "To obtain more detailed crystal structural information, the XRD patterns were further analyzed using Rietveld refinement, as shown in a–d, with the corresponding lattice parame-Figure 1ters listed in ",
      "property_types": [
        "Crystal_Space_Group"
      ],
      "extracted_info": {
        "Crystal_Space_Group": [
          {
            "value": "C2/m",
            "method": "XRD Rietveld refinement",
            "source_text": "The main peaks for all samples were indexed to the Li2MnO3-like phase space group C2/m and the Li2MO2-like phase space group R-3m."
          },
          {
            "value": "R-3m",
            "method": "XRD Rietveld refinement",
            "source_text": "The main peaks for all samples were indexed to the Li2MnO3-like phase space group C2/m and the Li2MO2-like phase space group R-3m."
          }
        ]
      }
    },
    {
      "paragraph": "The increase in the c-axis of the C2/m phase indicates an increased spacing of the O─Li─O configuration within the mathrm diffusion channel, significantly lowering the energy barrier of Li migration t",
      "property_types": [
        "Interlayer_Spacing_of_TM_Layers"
      ],
      "extracted_info": {
        "Interlayer_Spacing_of_TM_Layers": [
          {
            "value": 4.7056,
            "unit": "Å",
            "state": "LRMO (pristine)",
            "source_text": "The slab thickness S2 and I2 value of the LRMO sample were found to be 2.1876 and 2.5180 Å, respectively"
          },
          {
            "value": 4.7655,
            "unit": "Å",
            "state": "Mg/Al-LRMO",
            "source_text": "In the Mg/Al-LRMO sample, the slab thickness S2 further reduced to 2.1131 Å, while the interslab thickness I2 increased to 2.6524 Å"
          }
        ]
      }
    },
    {
      "paragraph": "All samples exhibit similar capacities in the slope region ≈115 mAh mathbf g - 1 , but the capacities in the plateau region decrease with the mathbf M mathbf g 2 and mathsf 3 doping: 209.1 mAh mathbf ",
      "conditions": [
        {
          "condition_id": "C001",
          "c_rate_or_current": {
            "value": 0.1,
            "unit": "C"
          },
          "test_method": "cycling"
        },
        {
          "condition_id": "C002",
          "c_rate_or_current": {
            "value": 1.0,
            "unit": "C"
          },
          "test_method": "cycling",
          "cycle_number": 200
        },
        {
          "condition_id": "C003",
          "c_rate_or_current": {
            "value": 5.0,
            "unit": "C"
          },
          "test_method": "rate test"
        }
      ],
      "property_types": [],
      "extracted_info": {},
      "performance_types": [
        "Discharge_Specific_Capacity_Initial",
        "Initial_Coulombic_Efficiency",
        "Capacity_Retention_Ratio",
        "Rate_Capability_Profile"
      ],
      "performance_info": {
        "Discharge_Specific_Capacity_Initial": [
          {
            "value": 269.9,
            "unit": "mAh/g",
            "condition_id": "C001",
            "source_text": "Mg/Al-LRMO outperforms the others with 269.9 mAh g-1"
          },
          {
            "value": 263.1,
            "unit": "mAh/g",
            "condition_id": "C001",
            "source_text": "Al-LRMO deliver 263.1 mAh g-1"
          },
          {
            "value": 245.1,
            "unit": "mAh/g",
            "condition_id": "C001",
            "source_text": "Mg-LRMO deliver 245.1 mAh g-1"
          },
          {
            "value": 237.7,
            "unit": "mAh/g",
            "condition_id": "C001",
            "source_text": "LRMO deliver 237.7 mAh g-1"
          }
        ],
        "Initial_Coulombic_Efficiency": [
          {
            "value": 85.7,
            "unit": "%",
            "condition_id": "C001",
            "source_text": "Mg/Al-LRMO 85.7%"
          },
          {
            "value": 82.9,
            "unit": "%",
            "condition_id": "C001",
            "source_text": "Al-LRMO 82.9%"
          },
          {
            "value": 76.0,
            "unit": "%",
            "condition_id": "C001",
            "source_text": "Mg-LRMO 76.0%"
          },
          {
            "value": 72.2,
            "unit": "%",
            "condition_id": "C001",
            "source_text": "LRMO 72.2%"
          }
        ],
        "Capacity_Retention_Ratio": [
          {
            "value": 93.3,
            "unit": "%",
            "condition_id": "C001",
            "cycle_number": 200,
            "source_text": "after 200 cycles, Mg/Al-LRMO retains 93.3% of its capacity"
          },
          {
            "value": 68.3,
            "unit": "%",
            "condition_id": "C001",
            "cycle_number": 200,
            "source_text": "LRMO 68.3%"
          },
          {
            "value": 82.2,
            "unit": "%",
            "condition_id": "C001",
            "cycle_number": 200,
            "source_text": "Mg-LRMO 82.2%"
          },
          {
            "value": 85.0,
            "unit": "%",
            "condition_id": "C001",
            "cycle_number": 200,
            "source_text": "Al-LRMO 85.0%"
          },
          {
            "value": 90.0,
            "unit": "%",
            "condition_id": "C002",
            "cycle_number": 200,
            "source_text": "Mg/Al-LRMO retains 90.0% of its initial capacity"
          },
          {
            "value": 51.1,
            "unit": "%",
            "condition_id": "C002",
            "cycle_number": 200,
            "source_text": "LRMO retains only 51.1%"
          }
        ],
        "Rate_Capability_Profile": [
          {
            "value": [
              160.7
            ],
            "unit": "mAh/g",
            "condition_id": "C003",
            "source_text": "Mg/Al-LRMO achieves a higher discharge capacity of 160.7 mAh g-1 even at a high rate of 5.0 C"
          },
          {
            "value": [
              99.0
            ],
            "unit": "mAh/g",
            "condition_id": "C003",
            "source_text": "outperforming LRMO 99.0 mAh g-1"
          }
        ]
      },
      "condition_id": "C001"
    },
    {
      "paragraph": "To evaluate the performance of synthetic materials in practical applications, we successfully assembled LRMO and Mg/Al-LRMO pouch cells with the commercial graphite as anode, as is shown in Figure 2e ",
      "conditions": [
        {
          "condition_id": "C004",
          "electrode_config": "pouch full cell",
          "test_method": "cycling"
        },
        {
          "condition_id": "C005",
          "c_rate_or_current": {
            "value": 2.0,
            "unit": "C"
          },
          "test_method": "cycling",
          "cycle_number": 600,
          "electrode_config": "pouch full cell"
        }
      ],
      "property_types": [],
      "extracted_info": {},
      "performance_types": [
        "Discharge_Specific_Capacity_Initial",
        "Initial_Coulombic_Efficiency",
        "Gravimetric_Energy_Density",
        "Capacity_Retention_Ratio"
      ],
      "performance_info": {
        "Discharge_Specific_Capacity_Initial": [
          {
            "value": 1.359,
            "unit": "Ah",
            "condition_id": "C004",
            "source_text": "The Mg/Al-LRMO pouch cell ... delivering a high charge/discharge capacity of 1.532/1.359 Ah"
          },
          {
            "value": 1.107,
            "unit": "Ah",
            "condition_id": "C004",
            "source_text": "these values are higher than those of the pristine LRMO, which has a charge/discharge capacity of 1.389/1.107 Ah"
          }
        ],
        "Initial_Coulombic_Efficiency": [
          {
            "value": 88.7,
            "unit": "%",
            "condition_id": "C004",
            "source_text": "achieving an ICE of 88.7% Figure S8, Supporting information."
          },
          {
            "value": 79.8,
            "unit": "%",
            "condition_id": "C004",
            "source_text": "an ICE of 79.8%"
          }
        ],
        "Gravimetric_Energy_Density": [
          {
            "value": 314.2,
            "unit": "Wh/kg",
            "condition_id": "C004",
            "source_text": "Mg/Al-LRMO achieves an energy density of 314.2 Wh kg−1 with a retention of 96.2% after 100 cycles"
          },
          {
            "value": 270.0,
            "unit": "Wh/kg",
            "condition_id": "C004",
            "source_text": "LRMO only delivers an energy density of 270.0 Wh kg−1, with the retention dropping to 89.8% after 100 cycles"
          }
        ],
        "Capacity_Retention_Ratio": [
          {
            "value": 96.2,
            "unit": "%",
            "condition_id": "C004",
            "cycle_number": 100,
            "source_text": "Mg/Al-LRMO achieves an energy density of 314.2 Wh kg−1 with a retention of 96.2% after 100 cycles"
          },
          {
            "value": 89.8,
            "unit": "%",
            "condition_id": "C004",
            "cycle_number": 100,
            "source_text": "LRMO only delivers an energy density of 270.0 Wh kg−1, with the retention dropping to 89.8% after 100 cycles"
          },
          {
            "value": 86.2,
            "unit": "%",
            "condition_id": "C005",
            "cycle_number": 600,
            "source_text": "After cycling at 2.0C for 600 cycles, the Mg/Al-LRMO pouch full cell still maintains good cyclic stability with a specific capacity retention of 86.2%"
          },
          {
            "value": 54.1,
            "unit": "%",
            "condition_id": "C005",
            "cycle_number": 600,
            "source_text": "the pristine LRMO pouch cell only displays a specific capacity retention of 54.1% after the same cycles"
          }
        ]
      },
      "condition_id": "C004"
    },
    {
      "paragraph": "X-ray photoelectron spectroscopy XPS analysis was conducted on LRMO, Mg-LRMO, Al-LRMO, and Mg/Al-LRMO to investigate elemental species and evaluate the effects of mathrm 2 / 3 doping on the surface ch",
      "property_types": [
        "Element_Valence_State"
      ],
      "extracted_info": {
        "Element_Valence_State": [
          {
            "value": {
              "Mn": {
                "3+": 37.99,
                "4+": 62.01
              }
            },
            "unit": "oxidation state",
            "state": "surface",
            "method": "XPS",
            "source_text": "The mathrm 3 / 4 ratios are 37.99/62.01% for LRMO"
          },
          {
            "value": {
              "Mn": {
                "3+": 27.45,
                "4+": 72.55
              }
            },
            "unit": "oxidation state",
            "state": "surface",
            "method": "XPS",
            "source_text": "The mathrm 3 / 4 ratios are ... 27.45/72.55% for Mg-LRMO"
          },
          {
            "value": {
              "Mn": {
                "3+": 22.24,
                "4+": 77.76
              }
            },
            "unit": "oxidation state",
            "state": "surface",
            "method": "XPS",
            "source_text": "The mathrm 3 / 4 ratios are ... 22.24/77.76% for Al-LRMO"
          },
          {
            "value": {
              "Mn": {
                "3+": 20.28,
                "4+": 79.72
              }
            },
            "unit": "oxidation state",
            "state": "surface",
            "method": "XPS",
            "source_text": "The mathrm 3 / 4 ratios are ... 20.28/79.72% for Mg/Al-LRMO"
          }
        ]
      }
    },
    {
      "paragraph": "The voltage decay is mainly caused by structural evolution during cycling.20 As shown in Figure S17 Supporting Information, the doping of mathrm 2 and mathbb A 1 3 significantly suppresses the voltage",
      "conditions": [
        {
          "condition_id": "C002",
          "c_rate_or_current": {
            "value": 1.0,
            "unit": "C"
          },
          "cycle_number": 200,
          "test_method": "cycling"
        }
      ],
      "property_types": [],
      "extracted_info": {}
    },
    {
      "paragraph": "The polarization and redox kinetics of the LRMO cathode materials were evaluated at the intensity, symmetry, and position of the peaks in the cyclic voltammetry CV curves. As shown in Figure S20 Suppo",
      "conditions": [
        {
          "condition_id": "C006",
          "voltage_range": {
            "min": 2.5,
            "max": 4.6,
            "unit": "V"
          },
          "test_method": "cyclic voltammetry"
        }
      ],
      "property_types": [],
      "extracted_info": {},
      "performance_types": [
        "Charge_Discharge_Voltage_Gap"
      ],
      "performance_info": {
        "Charge_Discharge_Voltage_Gap": [
          {
            "value": 0.171,
            "unit": "V",
            "condition_id": "C006",
            "source_text": "The Mg/Al-LRMO exhibited the lowest ΔE of 0.171V, implying the electrode polarization is reduced."
          }
        ]
      },
      "condition_id": "C006"
    },
    {
      "paragraph": "The strong covalency of the TM─O band facilitates the generation of electronic holes in the O 2p band, resulting in the oxidation of lattice oxygen mathrm O 2 - / mathrm O mathrm n - for charge compen",
      "property_types": [
        "Bader_Charge"
      ],
      "extracted_info": {
        "Bader_Charge": [
          {
            "value": -1.321,
            "unit": "e",
            "source_text": "The sample with Mg and Al substituted at the Li sites shows the lowest average atomic charge of O anions −1.321"
          }
        ]
      }
    },
    {
      "paragraph": "Cyclic voltammetry CV tests were performed to detect the polarization caused by side reactions between the cathode materials and electrolytes. The CV curves at different scan rates from 0.2 to 2.0 mV ",
      "conditions": [
        {
          "condition_id": "C007",
          "test_method": "cyclic voltammetry"
        }
      ],
      "property_types": [],
      "extracted_info": {},
      "performance_types": [
        "Ion_Diffusion_Coefficient",
        "Charge_Discharge_Voltage_Gap"
      ],
      "performance_info": {
        "Ion_Diffusion_Coefficient": [
          {
            "value": 8.38e-13,
            "unit": "cm2/s",
            "condition_id": "C007",
            "method": "Randle-Sevcik equation",
            "source_text": "The D values for deintercalation/intercalation in Mg/Al-LRMO are 8.38 × 10^-13 and 1.29 × 10^-13 cm^2 s^-1, respectively"
          },
          {
            "value": 1.29e-13,
            "unit": "cm2/s",
            "condition_id": "C007",
            "method": "Randle-Sevcik equation",
            "source_text": "The D values for deintercalation/intercalation in Mg/Al-LRMO are 8.38 × 10^-13 and 1.29 × 10^-13 cm^2 s^-1, respectively"
          },
          {
            "value": 1.06e-14,
            "unit": "cm2/s",
            "condition_id": "C007",
            "method": "Randle-Sevcik equation",
            "source_text": "those of LRMO 1.06 × 10^-14 cm^2 s^-1 for deintercalation and 1.56 × 10^-14 cm^2 s^-1 for intercalation as listed in Table S6 Supporting Information"
          },
          {
            "value": 1.56e-14,
            "unit": "cm2/s",
            "condition_id": "C007",
            "method": "Randle-Sevcik equation",
            "source_text": "those of LRMO 1.06 × 10^-14 cm^2 s^-1 for deintercalation and 1.56 × 10^-14 cm^2 s^-1 for intercalation as listed in Table S6 Supporting Information"
          }
        ],
        "Charge_Discharge_Voltage_Gap": [
          {
            "value": 0.14,
            "unit": "V",
            "condition_id": "C007",
            "source_text": "the Mg/Al-LRMO electrode displays the smallest redox peak shift, corresponding to a lower polarization ΔE 0.14 V and faster redox kinetics."
          }
        ]
      },
      "condition_id": "C007"
    },
    {
      "paragraph": "Electrochemical impedance spectroscopy EIS provides valuable insights into diffusion and reaction kinetics on the cathode surface. The Nyquist plots in Figure 4c and Figure S25a Supporting Information",
      "conditions": [
        {
          "condition_id": "C008_1",
          "c_rate_or_current": {
            "value": 0.1,
            "unit": "C"
          },
          "cycle_number": 1,
          "test_method": "EIS"
        },
        {
          "condition_id": "C008_50",
          "c_rate_or_current": {
            "value": 0.1,
            "unit": "C"
          },
          "cycle_number": 50,
          "test_method": "EIS"
        },
        {
          "condition_id": "C008_100",
          "c_rate_or_current": {
            "value": 0.1,
            "unit": "C"
          },
          "cycle_number": 100,
          "test_method": "EIS"
        },
        {
          "condition_id": "C008_200",
          "c_rate_or_current": {
            "value": 0.1,
            "unit": "C"
          },
          "cycle_number": 200,
          "test_method": "EIS"
        }
      ],
      "property_types": [],
      "extracted_info": {}
    },
    {
      "paragraph": "After 200 cycles, the R and solution resistance Rs for Mg/Al-LRMO are 43.14 and 4.12 Ω, respectively, while those for LRMO are 106.51 and 5.36 Ω Table S7, Supporting Information. This suggests that Mg",
      "conditions": [
        {
          "condition_id": "C008_200",
          "c_rate_or_current": {
            "value": 0.1,
            "unit": "C"
          },
          "cycle_number": 200,
          "test_method": "EIS"
        }
      ],
      "property_types": [],
      "extracted_info": {},
      "performance_types": [
        "Charge_Transfer_Resistance"
      ],
      "performance_info": {
        "Charge_Transfer_Resistance": [
          {
            "value": 43.14,
            "unit": "Ω",
            "condition_id": "C008_200",
            "cycle_number": 200,
            "source_text": "After 200 cycles, the R and solution resistance Rs for Mg/Al-LRMO are 43.14 and 4.12 Ω, respectively"
          },
          {
            "value": 106.51,
            "unit": "Ω",
            "condition_id": "C008_200",
            "cycle_number": 200,
            "source_text": "while those for LRMO are 106.51 and 5.36 Ω"
          }
        ]
      },
      "condition_id": "C008_200"
    },
    {
      "paragraph": "The structure and morphology of LMRO and Mg/Al-LRMO after 100 cycles at 0.5C were further characterized by TEM, HRTEM, and FFT images. The results provide crucial insights into the degradation mechani",
      "conditions": [
        {
          "condition_id": "C009",
          "c_rate_or_current": {
            "value": 0.5,
            "unit": "C"
          },
          "cycle_number": 100,
          "test_method": "cycling"
        }
      ],
      "property_types": [
        "Surface_Spinel_Layer_Thickness",
        "Interlayer_Spacing_of_TM_Layers"
      ],
      "extracted_info": {
        "Surface_Spinel_Layer_Thickness": [
          {
            "value": 8,
            "unit": "nm",
            "state": "after 100 cycles at 0.5C",
            "method": "HRTEM",
            "source_text": "the surface of LRMO presents a distinct rocksalt-spinel mixed phase with a thickness of ≈8 nm region II."
          },
          {
            "value": 3,
            "unit": "nm",
            "state": "after 100 cycles at 0.5C",
            "method": "HRTEM",
            "source_text": "the thickness of the mixed phase region region II is significantly reduced, being only ≈3 nm thick"
          }
        ],
        "Interlayer_Spacing_of_TM_Layers": [
          {
            "value": 0.471,
            "unit": "nm",
            "plane": "003",
            "state": "after 100 cycles at 0.5C",
            "source_text": "The interior region I of LRMO retains a layered structure with a lattice spacing of 0.471 nm, corresponding to the 003 planes of the layered structure"
          },
          {
            "value": 0.475,
            "unit": "nm",
            "plane": "003",
            "state": "after 100 cycles at 0.5C",
            "source_text": "the interior still maintains an intact layered-like structure with a lattice spacing of 0.475nm, corresponding to the 003 planes"
          }
        ]
      }
    },
    {
      "paragraph": "In summary, we successfully synthesized the mathrm 2 / 3 codoped LRMO cathode material using a combined approach of co-precipitation and calcination approach. DFT calculations uncovered that mathbf M ",
      "conditions": [
        {
          "condition_id": "C002",
          "c_rate_or_current": {
            "value": 1.0,
            "unit": "C"
          },
          "cycle_number": 200,
          "test_method": "cycling"
        },
        {
          "condition_id": "C003",
          "c_rate_or_current": {
            "value": 5.0,
            "unit": "C"
          },
          "test_method": "rate test"
        }
      ],
      "property_types": [],
      "extracted_info": {},
      "performance_types": [
        "Capacity_Retention_Ratio",
        "Discharge_Specific_Capacity_Initial"
      ],
      "performance_info": {
        "Capacity_Retention_Ratio": [
          {
            "value": 90.0,
            "unit": "%",
            "condition_id": "C002",
            "cycle_number": 200,
            "source_text": "90.0% capacity retention after 200 cycles at 1.0C"
          }
        ],
        "Discharge_Specific_Capacity_Initial": [
          {
            "value": 160.7,
            "unit": "mAh/g",
            "condition_id": "C003",
            "source_text": "160.7mAh g−1 at 5.0C"
          }
        ]
      }
    },
    {
      "paragraph": "Synthesis of cathode materials: In this experiment, mathrm 1 . 2 0 . 5 6 0 . 1 6 0 . 0 8 O 2 was prepared by coprecipitation method and high solid-phase sintering process as follow: Stoichiometric amo",
      "conditions": [
        {
          "condition_id": "syn_drying",
          "temperature": {
            "value": 100,
            "unit": "C"
          },
          "test_method": "drying"
        },
        {
          "condition_id": "syn_heat_450",
          "temperature": {
            "value": 450,
            "unit": "C"
          },
          "test_method": "heat treatment"
        },
        {
          "condition_id": "syn_heat_950",
          "temperature": {
            "value": 950,
            "unit": "C"
          },
          "test_method": "heat treatment"
        },
        {
