Repository: CHEERUPGOGO/ABRagent

# AutoBatteryResearch Agent (ABRAgent)

**全生命周期化学电池研究自主智能体与科研工程平台**

AutoBatteryResearch Agent (ABRAgent) 是专为高比能化学电池（锂金属电池、固态电池、高镍三元体系等）研发设计的自主 AI 智能体系统。系统采用 **Agent-Centric（智能体主控）设计哲学**：由全局顶层智能体（`ABRAgent`）驱动 LangChain/LangGraph ReAct 认知循环，融合**学术文献感知、语义向量入库、微观材料与电芯组装挖掘、多智能体 RAG 方案设计（Planner/Retrieval/Writer/Reviewer）、热力学分级约束规则引擎（RelationEngine C1–C3, C5–C8）以及 SPM PINN 物理仿真（纯 numpy 推理）**，实现从海量学术论文到结构化电芯配方方案、物理验证及综合科研研报的端到端自主闭环。

---

## 🌟 核心特性

```
                     ┌──────────────────────────────────────────────────────────┐
                     │          全局主控智能体 ABRAgent (LangGraph ReAct)          │
                     │  - 全部 6 个 Stage 均由大模型主控决策 (LLM in brain seat)  │
                     │  - MemorySaver 线程记忆 + 多轮工具编排 (recursion_limit 25) │
                     │  - 门禁驳回自愈反思：失败诊断回注重试提示词 (Self-Correction) │
                     └──────────────────────────────────────────────────────────┘
                                                  │
                          自主感知 Tips、调度工具、发起 Check 自检与 Complete 推进
                                                  ▼
      ┌─────────────────────────────────────────────────────────────────────────────────────────┐
      │                      工作流与规则护栏 (Workflow & Deterministic Checkers)                │
      │                                                                                         │
      │  [Stage 1~3: 资产感知与增量工具]                                                          │
      │  ├── InspectLiteratureAssets / IngestLiteraturePapers ──▶ Agent 判定文献完备度           │
      │  ├── InspectVectorDB / IndexSemanticVectors           ──▶ Agent 判定向量库与语义打标    │
      │  └── InspectCellEntities / ExtractAndAssembleCells    ──▶ Agent 判定电芯三元组与ML资产  │
      │                                                                                         │
      │  [Stage 4~6: RAG 方案设计、PINN 仿真与研报编译]                                           │
      │  ├── RunRAGDesign / QueryMaterialsProject ──▶ 单链路: Planner→Retrieval(+MP)→Writer→Reviewer│
      │  │                                           + RelationEngine 分级规则 (C1–C3, C5–C8) & 契约 v2.0│
      │  ├── RunPhysicsSimulation / ReviseGeometry ──▶ SPM PINN 放电仿真与几何反馈修订          │
      │  └── SynthesizeResearchReport             ──▶ 六节结构化科研研报 + 指纹一致性核验        │
      │                                                                                         │
      │  [阶段门禁与状态流转工具]                                                                  │
      │  ├── CurrentTips: 读取当前阶段任务指标规范 (防止走偏)                                       │
      │  ├── Check: 触发确定性 Checker；若报错输出 failure_summary 供 Agent 自我反思修复           │
      │  └── Complete: 门禁完全通过后，原子推进工作流至下一阶段                                    │
      └─────────────────────────────────────────────────────────────────────────────────────────┘
```

1. **智能体主控架构**：顶层 `ABRAgent` 掌控 ReAct 主循环（Thought → Action → Observation），六个阶段全部由大模型自主决策；工作流（`StageManager`）与确定性校验器（`Checkers`）作为外部护栏——**大模型在大脑主控位，工作流在规则裁判位**。Stage 1–3、5、6 提供确定性执行器离线兜底，而 Stage 4 RAG 在无可用 LLM 时严格执行 fail-closed 拦截（绝不编造虚假配方）。
2. **确定性门禁与自愈反思**：`Check` 自检不通过时输出 `failure_summary`（error_code / error / next_action），回注重试轮提示词驱动针对性修复；同一阶段多次重试共享 LangGraph 线程记忆。
3. **真实数据与分级约束铁律**：「有则提取、无则留空、禁止编造」。设计方案需通过 `RelationEngine` **7 条分级规则**（**C1–C3, C5–C8**，**C4 已永久移除**，`RULES_VERSION="C1-C8/v2.4-c1-c3-advisory"`）：包含未验证材料 `C0_UNVERIFIED_MATERIAL` 前置 fail-closed 拒绝、`C1/C3` 非阻断建议及 `C2` 带 `mitigation_whitelist` 缓解白名单审查、`C5` 推荐、 `C6` 审计批注、`C7` $\ge 400$ Wh/kg 石墨负极排除、`C8` $\ge 500$ Wh/kg 前沿目标放行并标记；证据链必须携带真实 DOI 或 Materials Project (`MP:`) 溯源标识。
4. **课题级产物隔离**：每个研究课题的产物（设计方案、电芯组装、综合研报、状态文件）独立存放在 `output/tasks/<课题>/`，多课题并行互不污染。
5. **四维交互入口**：CLI 命令行、Textual/Rich TUI 终端面板、FastAPI Web 监控大屏（Gradio 后备）、领域专家 MCP Server（支持 Streamable HTTP / stdio）。

---

## 🔬 六阶段科研工作流

| Stage | 名称 | 核心产物 | 门禁 Checker |
|:---:|---|---|---|
| 1 | 文献解析与组件分类 | `database/type/` 分类文献库 | `IngestionChecker`（三大组件分类完备性） |
| 2 | 语义标注与向量入库 | `miner/chroma/paragraphs_q` 段落向量库 | `VectorDBChecker` |

### Materials Project 官方 MCP（可选）

在运行项目的 Python 环境中安装 `pip install -e ".[mp]"`，并在项目根目录的 `.env` 中填写 `MP_API_KEY`。`MP_MCP_PYTHON` 留空时使用当前解释器；若项目运行在其他环境，将它设为安装了 `mp-api[mcp]` 的解释器路径。FastMCP Client 会按需启动官方 `mp_api.mcp.server`，无需手动常驻 Server。配置和握手命令见 [Materials Project MCP 接入说明](docs/materials_project_mcp.md)。

Stage 4 的 Planner **仅在两个条件同时成立时**生成 `mp_queries`：问题明确给出化学式、化学体系或 `mp-id`，且回答确实需要晶体结构、晶相稳定性、形成能、能量高于凸包、带隙等计算属性。查询在本地文献检索之后、Writer 生成方案之前执行；`RunRAGDesign` 已包含此步骤，同一设计问题无需先让 Agent 再调用一次 `QueryMaterialsProject`。

| 问题示例 | 预期 `mp_queries` | 主要证据 |
|---|---|---|
| `LaFeO3 的空间群和能量高于凸包是多少？` | `["LaFeO3"]` | MP 计算属性 |
| `LaFeO3 包覆后 1 C 循环 150 次容量保持率是多少？` | `[]` | 本地实验文献 |

仅出现材料名称并不触发 MP。包覆工艺、电解液配方、界面 M–O 键是否形成、氧释放是否减少及循环性能，仍需实验或文献证据；MP 的本体计算属性不能直接证明这些结论。运行后可检查课题目录下 `rag_result.json`：`plan.mp_queries` 是规划的查询，`retrieval.search_logs` 是实际调用状态，最终 `evidence` 中的 `MP:` 条目及方案引用才表明 MP 数据进入了答案。

---

# 标记说明: unit | integration | external | slow

File: miner/json/10.1021_acsnano.3c02948_electrolyte_extracted_v4.json (part 1 of 6)
{
  "file": "/home/ls/xiaoyue/LLM2/LMLLM/database/type/Lithium_Ion_Metal_Battery/electrolyte/10.1021_acsnano.3c02948.md",
  "component": "electrolyte",
  "paper": {
    "paper_id": "10.1021/acsnano.3c02948",
    "doi": "10.1021/acsnano.3c02948",
    "meta_title": "Tuning the Li+ Solvation Structure by A “Bulky Coordinating” Strategy Enables No",
    "meta_authors": "Yang Lu,† Weili Zhang,†,‡ Shengzhou Liu,‡ Qingbin Cao,† Shuaishuai Yan,† Hao Liu,† Wenhui Hou,† Pan Zhou,† Xuan Song,† Yu Ou,† Yong Li,§ Kai Liu*,†",
    "meta_year": "May 1, 2023",
    "component": "electrolyte",
    "file_stem": "10.1021_acsnano.3c02948"
  },
  "n_materials": 6,
  "materials": [
    {
      "material_id": "10.1021_acsnano.3c02948_M001",
      "material_idx": 0,
      "name": "1M LiPF6 in EC/DEC (1:1 v/v)",
      "short_name": "LiPF6-EC/DEC",
      "formula": "1M LiPF6 EC/DEC (1:1)",
      "role": "baseline",
      "description": "Commercial carbonate electrolyte used as baseline reference",
      "n_items": 8,
      "items": [
        {
          "paragraph": "By comparison, the peaks in E-DFOB/ FEC and E-PFPN show a blue shift from 741.9 to 746.6 ( $\\mathrm{TFSI}^{-}$ in CIP) or $751.3~\\mathrm{cm}^{-1}$ ( $\\mathrm{TFSI}^{-}$ in AGG).[41] Higher intensity p",
          "source": "text",
          "conditions": [
            {
              "condition_id": "C011",
              "material_id": "10.1021_acsnano.3c02948_M001",
              "battery_system_context": "10.1021/acsnano.3c02948",
              "battery_configuration": "half-cell",
              "c_rate_or_current": {
                "value": "1.0",
                "unit": "mA cm^-2"
              },
              "electrolyte": "1 M LiPF6 in EC/DEC (1:1 v/v)",
              "cycle_number": 100,
              "electrode_config": "Li || Cu",
              "test_method": "Coulombic efficiency measurement, galvanostatic cycling with capacity cutoff 1.0 mAh cm^-2",
              "source_text": "By comparison, the peaks in E-DFOB/ FEC and E-PFPN show a blue shift from 741.9 to 746.6 ( TFSI− in CIP) or 751.3 cm−1 ( TFSI− in AGG).[41] Higher intensity peaks for TFSI− in CIP and AGG in E-PFPN indicate more anions coordinate with Li+ and larger proportion of CIPs and AGGs structures in solvation distribution (Table S2).42 Those data agree well with the theoretical calculation results in Figure 1i. It is noteworthy that PFPN is helpful to improve the safety of the LMBs especially in the ether-based electrolyte. The electrolyte ignition tests given the self-extinguishing time (SET) was 0 s g−1 and 144 s g−1 (Figure 2g, h) for E-PFPN and E-DFOB/FEC, respectively, which prove the effectiveness of the PFPN in fire resistance. From the theoretical and experimental evidence above, we could assert that the steric effect of PFPN in Li+ solvation can weaken the solvation ability of other solvents and increase the ratio of anions in Li+ solvation. 2.2. Li Metal Reversibility, Morphology, and SEI Structure. We first assembled Li / Cu and Li / Li cells to explore the compatibility of E-PFPN with the Li anode. As shown in Figure 3a, the Coulombic efficiency (CE) of Li / Cu cells in commercial carbonates electrolyte (1 M lithium hexafluorophosphate (LiPF6) in ethylene carbonate (EC):diethyl carbonate (DEC) 1:1 by volume) quickly reduced from 85% to less than 40% within 100 cycles (1.0 mA cm −2 , 1.0 mAh cm −2 ). For E-DFOB/FEC electrolyte, the CE of E-DFOB/FEC rose to 93–96% within 150 cycles due to the promotion from additives; however, it showed rapid decline after 200 cycles probably due to the damage of unstable SEI after the exhaustion of additives. Impressively, E-PFPN enabled an average CE up to 97.7% (inset in Figure 3a) and maintained over 600 cycles"
            },
            {
              "condition_id": "C012",
              "material_id": "10.1021_acsnano.3c02948_M001",
              "battery_system_context": "10.1021/acsnano.3c02948",
              "battery_configuration": "half-cell",
              "c_rate_or_current": {
                "value": "1.0",
                "unit": "mA cm^-2"
              },
              "electrolyte": "E-DFOB/FEC",
              "cycle_number": 150,
              "electrode_config": "Li || Cu",
              "test_method": "Coulombic efficiency measurement, galvanostatic cycling with capacity cutoff 1.0 mAh cm^-2",
              "source_text": "By comparison, the peaks in E-DFOB/ FEC and E-PFPN show a blue shift from 741.9 to 746.6 ( TFSI− in CIP) or 751.3 cm−1 ( TFSI− in AGG).[41] Higher intensity peaks for TFSI− in CIP and AGG in E-PFPN indicate more anions coordinate with Li+ and larger proportion of CIPs and AGGs structures in solvation distribution (Table S2).42 Those data agree well with the theoretical calculation results in Figure 1i. It is noteworthy that PFPN is helpful to improve the safety of the LMBs especially in the ether-based electrolyte. The electrolyte ignition tests given the self-extinguishing time (SET) was 0 s g−1 and 144 s g−1 (Figure 2g, h) for E-PFPN and E-DFOB/FEC, respectively, which prove the effectiveness of the PFPN in fire resistance. From the theoretical and experimental evidence above, we could assert that the steric effect of PFPN in Li+ solvation can weaken the solvation ability of other solvents and increase the ratio of anions in Li+ solvation. 2.2. Li Metal Reversibility, Morphology, and SEI Structure. We first assembled Li / Cu and Li / Li cells to explore the compatibility of E-PFPN with the Li anode. As shown in Figure 3a, the Coulombic efficiency (CE) of Li / Cu cells in commercial carbonates electrolyte (1 M lithium hexafluorophosphate (LiPF6) in ethylene carbonate (EC):diethyl carbonate (DEC) 1:1 by volume) quickly reduced from 85% to less than 40% within 100 cycles (1.0 mA cm −2 , 1.0 mAh cm −2 ). For E-DFOB/FEC electrolyte, the CE of E-DFOB/FEC rose to 93–96% within 150 cycles due to the promotion from additives; however, it showed rapid decline after 200 cycles probably due to the damage of unstable SEI after the exhaustion of additives. Impressively, E-PFPN enabled an average CE up to 97.7% (inset in Figure 3a) and maintained over 600 cycles"
            },
            {
              "condition_id": "C013",
              "material_id": "10.1021_acsnano.3c02948_M001",
              "battery_system_context": "10.1021/acsnano.3c02948",
              "battery_configuration": "half-cell",
              "c_rate_or_current": {
                "value": "1.0",
                "unit": "mA cm^-2"
              },
              "electrolyte": "E-PFPN",
              "cycle_number": 600,
              "electrode_config": "Li || Cu",
              "test_method": "Coulombic efficiency measurement, galvanostatic cycling with capacity cutoff 1.0 mAh cm^-2",
              "source_text": "By comparison, the peaks in E-DFOB/ FEC and E-PFPN show a blue shift from 741.9 to 746.6 ( TFSI− in CIP) or 751.3 cm−1 ( TFSI− in AGG).[41] Higher intensity peaks for TFSI− in CIP and AGG in E-PFPN indicate more anions coordinate with Li+ and larger proportion of CIPs and AGGs structures in solvation distribution (Table S2).42 Those data agree well with the theoretical calculation results in Figure 1i. It is noteworthy that PFPN is helpful to improve the safety of the LMBs especially in the ether-based electrolyte. The electrolyte ignition tests given the self-extinguishing time (SET) was 0 s g−1 and 144 s g−1 (Figure 2g, h) for E-PFPN and E-DFOB/FEC, respectively, which prove the effectiveness of the PFPN in fire resistance. From the theoretical and experimental evidence above, we could assert that the steric effect of PFPN in Li+ solvation can weaken the solvation ability of other solvents and increase the ratio of anions in Li+ solvation. 2.2. Li Metal Reversibility, Morphology, and SEI Structure. We first assembled Li / Cu and Li / Li cells to explore the compatibility of E-PFPN with the Li anode. As shown in Figure 3a, the Coulombic efficiency (CE) of Li / Cu cells in commercial carbonates electrolyte (1 M lithium hexafluorophosphate (LiPF6) in ethylene carbonate (EC):diethyl carbonate (DEC) 1:1 by volume) quickly reduced from 85% to less than 40% within 100 cycles (1.0 mA cm −2 , 1.0 mAh cm −2 ). For E-DFOB/FEC electrolyte, the CE of E-DFOB/FEC rose to 93–96% within 150 cycles due to the promotion from additives; however, it showed rapid decline after 200 cycles probably due to the damage of unstable SEI after the exhaustion of additives. Impressively, E-PFPN enabled an average CE up to 97.7% (inset in Figure 3a) and maintained over 600 cycles"
            }
          ],
          "property_types": [],
          "extracted_info": {},
          "performance_types": [],
          "performance_info": {},
          "condition_id": "C011"
        },
        {
          "paragraph": "The corresponding voltage profiles also show better stability (Figure S5). The tests with higher deposition capacity and Aurbach CE tests were further applied (Figures 3b,c and S6). $^{43}$ When incre",
          "source": "text",
          "conditions": [
            {
              "condition_id": "C043",
              "material_id": "10.1021_acsnano.3c02948_M001",
              "battery_system_context": "Li metal battery",
              "battery_configuration": "half-cell",
              "electrolyte": "1 M LiPF6 in EC/DEC (1:1 v/v)",
              "electrode_config": "Li || Cu",
              "reference_electrode": "Li metal",
              "test_method": "Li/Cu cell cycling with deposition capacity 5 mAh cm^{-2}",
              "source_text": "When increasing the deposition capacity to 5 mAh cm^{-2}, the Li/Cu cells with E-PFPN also show excellent cycling stable performance (100 cycles, CE 97.7%), while cells with LiPF6/EC/DEC or E-DFOB/FEC fall rapidly after 50 cycles."
            },
            {
              "condition_id": "C044",
              "material_id": "E-PFPN",
              "battery_system_context": "Li metal battery",
              "battery_configuration": "half-cell",
              "electrolyte": "E-PFPN",
              "cycle_number": 100,
              "electrode_config": "Li || Cu",
              "reference_electrode": "Li metal",
              "test_method": "Li/Cu cell cycling with deposition capacity 5 mAh cm^{-2}",
              "source_text": "When increasing the deposition capacity to 5 mAh cm^{-2}, the Li/Cu cells with E-PFPN also show excellent cycling stable performance (100 cycles, CE 97.7%), while cells with LiPF6/EC/DEC or E-DFOB/FEC fall rapidly after 50 cycles."
            },
            {
              "condition_id": "C045",
              "material_id": "E-DFOB/FEC",
              "battery_system_context": "Li metal battery",
              "battery_configuration": "half-cell",
              "electrolyte": "E-DFOB/FEC",
              "electrode_config": "Li || Cu",
              "reference_electrode": "Li metal",
              "test_method": "Li/Cu cell cycling with deposition capacity 5 mAh cm^{-2}",
              "source_text": "When increasing the deposition capacity to 5 mAh cm^{-2}, the Li/Cu cells with E-PFPN also show excellent cycling stable performance (100 cycles, CE 97.7%), while cells with LiPF6/EC/DEC or E-DFOB/FEC fall rapidly after 50 cycles."
            },
            {
              "condition_id": "C046",
              "material_id": "E-PFPN",
              "battery_system_context": "Li metal battery",
              "battery_configuration": "half-cell",
              "electrolyte": "E-PFPN",
              "electrode_config": "Li || Cu",
              "reference_electrode": "Li metal",
              "test_method": "Aurbach CE test",
              "source_text": "Aurbach CE test results displayed in Figure 3c demonstrate the superiority of E-PFPN by showing an obviously improved CE (98.7%)."
            },
            {
              "condition_id": "C047",
              "material_id": "E-PFPN",
              "battery_system_context": "Li metal battery",
              "battery_configuration": "symmetric",
              "electrolyte": "E-PFPN",
              "c_rate_or_current": {
                "value": "0.5",
                "unit": "mA cm^{-2}"
              },
              "electrode_config": "Li || Li",
              "test_method": "Li/Li symmetric cell galvanostatic cycling, capacity 1 mAh cm^{-2}",
              "aging_condition": "cycled for 2800 h",
              "source_text": "Furthermore, as shown in Figure 3d and Figure S7, Li/Li symmetric cells with E-PFPN show lower overpotential and extraordinary cyclic stability (2800 h, 0.5 mA cm^{-2}, and 1 mAh cm^{-2}), compared with E-DFOB/FEC (1800 h)."
            },
            {
              "condition_id": "C048",
              "material_id": "E-DFOB/FEC",
              "battery_system_context": "Li metal battery",
              "battery_configuration": "symmetric",
              "electrolyte": "E-DFOB/FEC",
              "c_rate_or_current": {
                "value": "0.5",
                "unit": "mA cm^{-2}"
              },
              "electrode_config": "Li || Li",
              "test_method": "Li/Li symmetric cell galvanostatic cycling, capacity 1 mAh cm^{-2}",
              "aging_condition": "cycled for 1800 h",
              "source_text": "Furthermore, as shown in Figure 3d and Figure S7, Li/Li symmetric cells with E-PFPN show lower overpotential and extraordinary cyclic stability (2800 h, 0.5 mA cm^{-2}, and 1 mAh cm^{-2}), compared with E-DFOB/FEC (1800 h)."
            }
          ],
          "property_types": [],
          "extracted_info": {},
          "performance_types": [],
          "performance_info": {},
          "condition_id": "C043"
        },
        {
          "paragraph": "Li metal full-cells were further assembled under aggressive cycling conditions. Li/NMC811 full-cells using E-PFPN achieved superior cycling performance at $4.5\\mathrm{V}$ with a high charge and discha",
          "source": "text",
          "conditions": [
            {
              "condition_id": "C076",
              "material_id": "E-PFPN",
              "battery_system_context": "文献: 10.1021/acsnano.3c02948",
              "battery_configuration": "full-cell",
              "voltage_range": {
                "max": 4.5,
                "unit": "V",
                "reference": "Li/Li+"
              },
              "c_rate_or_current": {
                "value": "charge: 0.8, discharge: 1.2",
                "unit": "mA cm^-2"
              },
              "electrolyte": "E-PFPN",
              "cycle_number": 180,
              "electrode_config": "Li || NMC811",
              "test_method": "galvanostatic cycling",
              "source_text": "Li/NMC811 full-cells using E-PFPN achieved superior cycling performance at 4.5V with a high charge and discharge currents of 0.8 and 1.2 mA cm^{-2}, which delivered a capacity retention of 89.2% after 180 cycles."
            },
            {
              "condition_id": "C077",
              "material_id": "E-DFOB/FEC",
              "battery_system_context": "文献: 10.1021/acsnano.3c02948",
              "battery_configuration": "full-cell",
              "voltage_range": {
                "max": 4.5,
                "unit": "V",
                "reference": "Li/Li+"
              },
              "c_rate_or_current": {
                "value": "charge: 0.8, discharge: 1.2",
                "unit": "mA cm^-2"
              },
              "electrolyte": "E-DFOB/FEC",
              "cycle_number": 140,
              "electrode_config": "Li || NMC811",
              "test_method": "galvanostatic cycling",
              "source_text": "Li metal full-cells were further assembled under aggressive cycling conditions. Li/NMC811 full-cells using E-PFPN achieved superior cycling performance at 4.5V with a high charge and discharge currents of 0.8 and 1.2 mA cm^{-2}... In contrast, cells with E-DFOB/FEC could only operate stably for 60 cycles and degraded after 140 cycles."
            },
            {
              "condition_id": "C078",
              "material_id": "E-PFPN",
              "battery_system_context": "文献: 10.1021/acsnano.3c02948",
              "battery_configuration": "full-cell",
              "voltage_range": {
                "max": 4.6,
                "unit": "V",
                "reference": "Li/Li+"
              },
              "electrolyte": "E-PFPN",
              "cycle_number": 150,
              "electrode_config": "Li || NMC811",
              "test_method": "galvanostatic cycling",
              "source_text": "At an ultrahigh voltage of 4.6V, the full-cells with E-PFPN provide 84.1% initial capacity after 150 cycles with a high average CE of >99.56% (Figure 5d)"
            },
            {
              "condition_id": "C079",
              "material_id": "E-DFOB/FEC",
              "battery_system_context": "文献: 10.1021/acsnano.3c02948",
              "battery_configuration": "full-cell",
              "voltage_range": {
                "max": 4.6,
                "unit": "V",
                "reference": "Li/Li+"
              },
              "electrolyte": "E-DFOB/FEC",
              "cycle_number": 100,
              "electrode_config": "Li || NMC811",
              "test_method": "galvanostatic cycling",
              "source_text": "At an ultrahigh voltage of 4.6V, the full-cells with E-PFPN provide 84.1% initial capacity after 150 cycles... while in E-DFOB/FEC, cells show a massive capacity fading after 100 cycles and a low average CE of 97.2%."
            }
          ],
          "property_types": [],
          "extracted_info": {},
          "performance_types": [],
          "performance_info": {},
          "condition_id": "C076"
        },
        {
          "paragraph": "To characterize the microstructural degradation, morphologies of cathodes particles after 100 cycles at $4.6\\mathrm{V}$ were observed under SEM. NMC particles cycled in E-DFOB/FEC and $\\mathrm{LiPF_6 ",
          "source": "text",
          "conditions": [
            {
              "condition_id": "C111",
              "material_id": "10.1021_acsnano.3c02948_M001",
              "battery_system_context": "文献: 10.1021/acsnano.3c02948",
              "battery_configuration": "half-cell",
              "voltage_range": {
                "max": 4.6,
                "unit": "V"
              },
              "electrolyte": "1 M LiPF6 in EC/DEC (1:1 v/v)",
              "cycle_number": 100,
              "electrode_config": "NMC811 cathode",
              "source_text": "morphologies of cathodes particles after 100 cycles at $4.6\\mathrm{V}$ were observed under SEM. NMC particles cycled in $\\mathrm{LiPF_6 / EC / DEC}$ presented extensive cracks"
            },
            {
              "condition_id": "C112",
              "material_id": "E-DFOB/FEC",
              "battery_system_context": "文献: 10.1021/acsnano.3c02948",
              "battery_configuration": "half-cell",
              "voltage_range": {
                "max": 4.6,
                "unit": "V"
              },
              "electrolyte": "E-DFOB/FEC",
              "cycle_number": 100,
              "electrode_config": "NMC811 cathode",
              "source_text": "morphologies of cathodes particles after 100 cycles at $4.6\\mathrm{V}$ were observed under SEM. NMC particles cycled in E-DFOB/FEC presented extensive cracks"
            },
            {
              "condition_id": "C113",
              "material_id": "E-DFOB/FEC",
              "battery_system_context": "文献: 10.1021/acsnano.3c02948",
              "battery_configuration": "half-cell",
              "voltage_range": {
                "max": 4.6,
                "unit": "V"
              },
              "electrolyte": "E-DFOB/FEC",
              "cycle_number": 30,
              "electrode_config": "NMC811 cathode",
              "source_text": "After cycled at $4.6\\mathrm{V}$ for 30 cycles, a 0.241 nm layer was observed over the cathode surface in E-DFOB/ FEC"
            },
            {
              "condition_id": "C114",
              "material_id": "E-PFPN",
              "battery_system_context": "文献: 10.1021/acsnano.3c02948",
              "battery_configuration": "half-cell",
              "voltage_range": {
                "max": 4.6,
                "unit": "V"
              },
              "electrolyte": "E-PFPN",
              "cycle_number": 30,
              "electrode_config": "NMC811 cathode",
              "source_text": "for the sample cycled with E-PFPN (Figure 6d and Figure S24), a $0.473\\mathrm{~nm}$ layered structure was maintained without any detectable rock-salt phase on the cathode surface"
            }
          ],
          "property_types": [],
          "extracted_info": {},
          "performance_types": [],
          "performance_info": {},
          "condition_id": "C111"
        },
        {
          "paragraph": "The cathode degradation is generally accompanied by the dissolution of TM, which will deposit on the Li metal and cause serious damage to SEI. An inductively coupled plasma optical emission spectromet",
          "source": "text",
          "conditions": [
            {
              "condition_id": "C138",
              "material_id": "10.1021_acsnano.3c02948_M001",
              "battery_system_context": "文献: 10.1021/acsnano.3c02948, electrolyte, baseline 1M LiPF6 in EC/DEC (1:1 v/v)",
              "battery_configuration": "half-cell",
              "voltage_range": {
                "max": 4.6,
                "unit": "V",
                "reference": "Li/Li+"
              },
              "cycle_number": 50,
              "source_text": "An inductively coupled plasma optical emission spectrometer (ICP-OES) was used to quantify the amount of dissolved TM (Ni, Co, Mn) in electrolyte after 50 cycles at $4.6\\mathrm{V}$ (Figures 6h and S26)."
            }
          ],
          "property_types": [],
          "extracted_info": {},
          "performance_types": [],
          "performance_info": {},
          "condition_id": "C138"
        },
        {
          "paragraph": "The transference number of $\\mathrm{Li^{+}}$ was evaluated by the DC polarization measurements at $10\\mathrm{mV}$ using the Bruce-Vincent method.[62] 4.4. Electrochemical Measurements. The electrochem",
          "source": "text",
          "conditions": [
            {
              "condition_id": "C222",
              "material_id": "10.1021_acsnano.3c02948_M001",
              "battery_system_context": "文献: 10.1021/acsnano.3c02948 组件类型: electrolyte 当前材料: 1M LiPF6 in EC/DEC (1:1 v/v) (baseline)",
              "battery_configuration": "unknown",
              "electrolyte": "1M LiPF6 in EC/DEC (1:1 v/v) (baseline)",
              "voltage_range": {
                "min": 10,
                "max": 10,
                "unit": "mV"
              },
              "test_method": "DC polarization measurement using Bruce-Vincent method",
              "source_text": "The transference number of $\\mathrm{Li^{+}}$ was evaluated by the DC polarization measurements at $10\\mathrm{mV}$ using the Bruce-Vincent method.[62]"
            },
            {
              "condition_id": "C223",
              "material_id": "10.1021_acsnano.3c02948_M001",
              "battery_system_context": "文献: 10.1021/acsnano.3c02948 组件类型: electrolyte 当前材料: 1M LiPF6 in EC/DEC (1:1 v/v) (baseline)",
              "battery_configuration": "half-cell",
              "electrolyte": "1M LiPF6 in EC/DEC (1:1 v/v) (baseline)",
              "electrode_config": "2032 coin cell, Celgard 2325 separator, 65 µL electrolyte",
              "test_method": "charge-discharge",
              "source_text": "The charge-discharge performances of the Li/Cu, Li/Li, and Li/NMC batteries were conducted on a battery test station (LANHE CT3001A)."
            },
            {
              "condition_id": "C224",
              "material_id": "10.1021_acsnano.3c02948_M001",
              "battery_system_context": "文献: 10.1021/acsnano.3c02948 组件类型: electrolyte 当前材料: 1M LiPF6 in EC/DEC (1:1 v/v) (baseline)",
              "battery_configuration": "symmetric",
              "electrolyte": "1M LiPF6 in EC/DEC (1:1 v/v) (baseline)",
              "electrode_config": "2032 coin cell, Celgard 2325 separator, 65 µL electrolyte",
              "test_method": "charge-discharge",
              "source_text": "The charge-discharge performances of the Li/Cu, Li/Li, and Li/NMC batteries were conducted on a battery test station (LANHE CT3001A)."
            },
            {
              "condition_id": "C225",
              "material_id": "10.1021_acsnano.3c02948_M001",
              "battery_system_context": "文献: 10.1021/acsnano.3c02948 组件类型: electrolyte 当前材料: 1M LiPF6 in EC/DEC (1:1 v/v) (baseline)",
              "battery_configuration": "half-cell",
              "electrolyte": "1M LiPF6 in EC/DEC (1:1 v/v) (baseline)",
              "electrode_config": "2032 coin cell, Celgard 2325 separator, 65 µL electrolyte",
              "test_method": "charge-discharge",
              "source_text": "The charge-discharge performances of the Li/Cu, Li/Li, and Li/NMC batteries were conducted on a battery test station (LANHE CT3001A)."
            },
            {
              "condition_id": "C226",
              "material_id": "10.1021_acsnano.3c02948_M001",
              "battery_system_context": "文献: 10.1021/acsnano.3c02948 组件类型: electrolyte 当前材料: 1M LiPF6 in EC/DEC (1:1 v/v) (baseline)",
              "battery_configuration": "half-cell",
              "electrolyte": "1M LiPF6 in EC/DEC (1:1 v/v) (baseline)",
              "electrode_config": "Aluminum foil working electrode, Li foil counter and reference electrode",
              "test_method": "electrochemical stability window measurement",
              "source_text": "The electrochemical stability windows of different electrolytes were tested in a half cell with aluminum foil as a working electrode, Li foil as the working electrode and reference electrode using CHI 760E electrochemical workstation."
            },
            {
              "condition_id": "C227",
              "material_id": "10.1021_acsnano.3c02948_M001",
              "battery_system_context": "文献: 10.1021/acsnano.3c02948 组件类型: electrolyte 当前材料: 1M LiPF6 in EC/DEC (1:1 v/v) (baseline)",
              "battery_configuration": "unknown",
              "electrolyte": "1M LiPF6 in EC/DEC (1:1 v/v) (baseline)",
              "electrode_config": "2032 coin cell, Celgard 2325 separator, 65 µL electrolyte, Li counter and reference electrode",
              "test_method": "Electrochemical impedance spectroscopy (EIS) from 0.1 Hz to 100 kHz",
              "source_text": "Electrochemical impedance spectroscopy (EIS) was performed from the frequency of $0.1\\mathrm{Hz}$ to $100\\mathrm{kHz}$ using two-electrode coin cells with Li as both the counter electrode and reference electrode."
            },
            {
              "condition_id": "C228",
              "material_id": "10.1021_acsnano.3c02948_M001",
              "battery_system_context": "文献: 10.1021/acsnano.3c02948 组件类型: electrolyte 当前材料: 1M LiPF6 in EC/DEC (1:1 v/v) (baseline)",
              "battery_configuration": "half-cell",
              "electrolyte": "1M LiPF6 in EC/DEC (1:1 v/v) (baseline)",
              "c_rate_or_current": {
                "value": 0.5,
                "unit": "mA/cm2"
              },
              "voltage_range": {
                "max": 1.0,
                "unit": "V"
              },
              "cycle_number": 10,
              "electrode_config": "Cu foil working electrode, Li foil counter/reference",
              "test_method": "Aurbach CE test method",
              "source_text": "Aurbach CE test method was applied to evaluate the Coulombic efficiency. Specifically, $5\\mathrm{mAhcm}^{-2}$ of Li were deposited on Cu under a current density of $0.5\\mathrm{mA cm}^{-2}$ and then charged to $1.0\\mathrm{V}$ to clean the Cu surface. Then plate quantitative Li reservoir $(Q_{t} = 5\\mathrm{mAhcm}^{-2})$ on Cu foil, and repeatedly strip/plate Li with a capacity of $1\\mathrm{mAhcm}^{-2}$ $(Q_{c})$ for $n$ cycles $(n = 10)$ at a current density of $0.5\\mathrm{mA cm}^{-2}$ , and finally, the remaining Li was stripped to $1.0\\mathrm{V}$."
            }
          ],
          "property_types": [],
          "extracted_info": {},
          "performance_types": [],
          "performance_info": {},
          "condition_id": "C222"
        },
        {
          "paragraph": "table_1_row_1",
          "source": "table",
          "performance_types": [
            "Ionic_Conductivity"
          ],
          "performance_info": {
            "Ionic_Conductivity": {
              "value": "10.90",
              "unit": "mS cm^-1",
              "condition": "electrolyte: 1M LiPF6 in EC/DEC (1:1 v/v)"
            }
          }
        },
        {
          "paragraph": "table_4_row_1",
          "source": "table",
          "performance_types": [
            "Energy_Density",
            "Cycle_Life_80",
            "Rate_Capability"
          ],
          "performance_info": {
            "Energy_Density": {
              "value": "495",
              "unit": "Wh/kg",
              "condition": null
            },
            "Cycle_Life_80": {
              "value": "180",
              "unit": null,
              "condition": null
            },
            "Rate_Capability": {
              "value": "78",
              "unit": "%",
              "condition": "5C"
            }
          }
        }
      ],
      "merged": {
        "extracted_info": {},
        "performance_info": {
          "Ionic_Conductivity": [
            {
              "value": "10.90",
              "unit": "mS cm^-1",
              "condition": "electrolyte: 1M LiPF6 in EC/DEC (1:1 v/v)",
              "source": "table"
            }
          ],
          "Energy_Density": [
            {
              "value": "495",
              "unit": "Wh/kg",
              "condition": null,
              "source": "table"
            }
          ],
          "Cycle_Life_80": [
            {
              "value": "180",
              "unit": null,
              "condition": null,
              "source": "table"
            }
          ],
          "Rate_Capability": [
            {
              "value": "78",
              "unit": "%",
              "condition": "5C",
              "source": "table"
            }
          ]
        }
      },
      "conditions_index": {
        "C011": {
          "condition_id": "C011",
          "material_id": "10.1021_acsnano.3c02948_M001",
          "battery_system_context": "10.1021/acsnano.3c02948",
          "battery_configuration": "half-cell",
          "c_rate_or_current": {
            "value": "1.0",
            "unit": "mA cm^-2"
          },
          "electrolyte": "1 M LiPF6 in EC/DEC (1:1 v/v)",
          "cycle_number": 100,
          "electrode_config": "Li || Cu",
          "test_method": "Coulombic efficiency measurement, galvanostatic cycling with capacity cutoff 1.0 mAh cm^-2",
          "source_text": "By comparison, the peaks in E-DFOB/ FEC and E-PFPN show a blue shift from 741.9 to 746.6 ( TFSI− in CIP) or 751.3 cm−1 ( TFSI− in AGG).[41] Higher intensity peaks for TFSI− in CIP and AGG in E-PFPN indicate more anions coordinate with Li+ and larger proportion of CIPs and AGGs structures in solvation distribution (Table S2).42 Those data agree well with the theoretical calculation results in Figure 1i. It is noteworthy that PFPN is helpful to improve the safety of the LMBs especially in the ether-based electrolyte. The electrolyte ignition tests given the self-extinguishing time (SET) was 0 s g−1 and 144 s g−1 (Figure 2g, h) for E-PFPN and E-DFOB/FEC, respectively, which prove the effectiveness of the PFPN in fire resistance. From the theoretical and experimental evidence above, we could assert that the steric effect of PFPN in Li+ solvation can weaken the solvation ability of other solvents and increase the ratio of anions in Li+ solvation. 2.2. Li Metal Reversibility, Morphology, and SEI Structure. We first assembled Li / Cu and Li / Li cells to explore the compatibility of E-PFPN with the Li anode. As shown in Figure 3a, the Coulombic efficiency (CE) of Li / Cu cells in commercial carbonates electrolyte (1 M lithium hexafluorophosphate (LiPF6) in ethylene carbonate (EC):diethyl carbonate (DEC) 1:1 by volume) quickly reduced from 85% to less than 40% within 100 cycles (1.0 mA cm −2 , 1.0 mAh cm −2 ). For E-DFOB/FEC electrolyte, the CE of E-DFOB/FEC rose to 93–96% within 150 cycles due to the promotion from additives; however, it showed rapid decline after 200 cycles probably due to the damage of unstable SEI after the exhaustion of additives. Impressively, E-PFPN enabled an average CE up to 97.7% (inset in Figure 3a) and maintained over 600 cycles"
        },
        "C012": {
          "condition_id": "C012",
          "material_id": "10.1021_acsnano.3c02948_M001",
          "battery_system_context": "10.1021/acsnano.3c02948",
          "battery_configuration": "half-cell",
          "c_rate_or_current": {
            "value": "1.0",
            "unit": "mA cm^-2"
          },
          "electrolyte": "E-DFOB/FEC",
          "cycle_number": 150,
          "electrode_config": "Li || Cu",
          "test_method": "Coulombic efficiency measurement, galvanostatic cycling with capacity cutoff 1.0 mAh cm^-2",
          "source_text": "By comparison, the peaks in E-DFOB/ FEC and E-PFPN show a blue shift from 741.9 to 746.6 ( TFSI− in CIP) or 751.3 cm−1 ( TFSI− in AGG).[41] Higher intensity peaks for TFSI− in CIP and AGG in E-PFPN indicate more anions coordinate with Li+ and larger proportion of CIPs and AGGs structures in solvation distribution (Table S2).42 Those data agree well with the theoretical calculation results in Figure 1i. It is noteworthy that PFPN is helpful to improve the safety of the LMBs especially in the ether-based electrolyte. The electrolyte ignition tests given the self-extinguishing time (SET) was 0 s g−1 and 144 s g−1 (Figure 2g, h) for E-PFPN and E-DFOB/FEC, respectively, which prove the effectiveness of the PFPN in fire resistance. From the theoretical and experimental evidence above, we could assert that the steric effect of PFPN in Li+ solvation can weaken the solvation ability of other solvents and increase the ratio of anions in Li+ solvation. 2.2. Li Metal Reversibility, Morphology, and SEI Structure. We first assembled Li / Cu and Li / Li cells to explore the compatibility of E-PFPN with the Li anode. As shown in Figure 3a, the Coulombic efficiency (CE) of Li / Cu cells in commercial carbonates electrolyte (1 M lithium hexafluorophosphate (LiPF6) in ethylene carbonate (EC):diethyl carbonate (DEC) 1:1 by volume) quickly reduced from 85% to less than 40% within 100 cycles (1.0 mA cm −2 , 1.0 mAh cm −2 ). For E-DFOB/FEC electrolyte, the CE of E-DFOB/FEC rose to 93–96% within 150 cycles due to the promotion from additives; however, it showed rapid decline after 200 cycles probably due to the damage of unstable SEI after the exhaustion of additives. Impressively, E-PFPN enabled an average CE up to 97.7% (inset in Figure 3a) and maintained over 600 cycles"
        },
        "C013": {
          "condition_id": "C013",
          "material_id": "10.1021_acsnano.3c02948_M001",
          "battery_system_context": "10.1021/acsnano.3c02948",
          "battery_configuration": "half-cell",
          "c_rate_or_current": {
            "value": "1.0",
            "unit": "mA cm^-2"
          },
          "electrolyte": "E-PFPN",
          "cycle_number": 600,
          "electrode_config": "Li || Cu",
          "test_method": "Coulombic efficiency measurement, galvanostatic cycling with capacity cutoff 1.0 mAh cm^-2",
          "source_text": "By comparison, the peaks in E-DFOB/ FEC and E-PFPN show a blue shift from 741.9 to 746.6 ( TFSI− in CIP) or 751.3 cm−1 ( TFSI− in AGG).[41] Higher intensity peaks for TFSI− in CIP and AGG in E-PFPN indicate more anions coordinate with Li+ and larger proportion of CIPs and AGGs structures in solvation distribution (Table S2).42 Those data agree well with the theoretical calculation results in Figure 1i. It is noteworthy that PFPN is helpful to improve the safety of the LMBs especially in the ether-based electrolyte. The electrolyte ignition tests given the self-extinguishing time (SET) was 0 s g−1 and 144 s g−1 (Figure 2g, h) for E-PFPN and E-DFOB/FEC, respectively, which prove the effectiveness of the PFPN in fire resistance. From the theoretical and experimental evidence above, we could assert that the steric effect of PFPN in Li+ solvation can weaken the solvation ability of other solvents and increase the ratio of anions in Li+ solvation. 2.2. Li Metal Reversibility, Morphology, and SEI Structure. We first assembled Li / Cu and Li / Li cells to explore the compatibility of E-PFPN with the Li anode. As shown in Figure 3a, the Coulombic efficiency (CE) of Li / Cu cells in commercial carbonates electrolyte (1 M lithium hexafluorophosphate (LiPF6) in ethylene carbonate (EC):diethyl carbonate (DEC) 1:1 by volume) quickly reduced from 85% to less than 40% within 100 cycles (1.0 mA cm −2 , 1.0 mAh cm −2 ). For E-DFOB/FEC electrolyte, the CE of E-DFOB/FEC rose to 93–96% within 150 cycles due to the promotion from additives; however, it showed rapid decline after 200 cycles probably due to the damage of unstable SEI after the exhaustion of additives. Impressively, E-PFPN enabled an average CE up to 97.7% (inset in Figure 3a) and maintained over 600 cycles"
        },
        "C043": {
          "condition_id": "C043",
          "material_id": "10.1021_acsnano.3c02948_M001",
          "battery_system_context": "Li metal battery",
          "battery_configuration": "half-cell",
          "electrolyte": "1 M LiPF6 in EC/DEC (1:1 v/v)",
          "electrode_config": "Li || Cu",
          "reference_electrode": "Li metal",
          "test_method": "Li/Cu cell cycling with deposition capacity 5 mAh cm^{-2}",
          "source_text": "When increasing the deposition capacity to 5 mAh cm^{-2}, the Li/Cu cells with E-PFPN also show excellent cycling stable performance (100 cycles, CE 97.7%), while cells with LiPF6/EC/DEC or E-DFOB/FEC fall rapidly after 50 cycles."
        },
        "C044": {
          "condition_id": "C044",
          "material_id": "E-PFPN",
          "battery_system_context": "Li metal battery",
          "battery_configuration": "half-cell",
          "electrolyte": "E-PFPN",
          "cycle_number": 100,
          "electrode_config": "Li || Cu",
          "reference_electrode": "Li metal",
          "test_method": "Li/Cu cell cycling with deposition capacity 5 mAh cm^{-2}",
          "source_text": "When increasing the deposition capacity to 5 mAh cm^{-2}, the Li/Cu cells with E-PFPN also show excellent cycling stable performance (100 cycles, CE 97.7%), while cells with LiPF6/EC/DEC or E-DFOB/FEC fall rapidly after 50 cycles."
        },
        "C045": {
          "condition_id": "C045",
          "material_id": "E-DFOB/FEC",
          "battery_system_context": "Li metal battery",
          "battery_configuration": "half-cell",
          "electrolyte": "E-DFOB/FEC",
          "electrode_config": "Li || Cu",
          "reference_electrode": "Li metal",
          "test_method": "Li/Cu cell cycling with deposition capacity 5 mAh cm^{-2}",
          "source_text": "When increasing the deposition capacity to 5 mAh cm^{-2}, the Li/Cu cells with E-PFPN also show excellent cycling stable performance (100 cycles, CE 97.7%), while cells with LiPF6/EC/DEC or E-DFOB/FEC fall rapidly after 50 cycles."
        },
        "C046": {
          "condition_id": "C046",
          "material_id": "E-PFPN",
          "battery_system_context": "Li metal battery",
          "battery_configuration": "half-cell",
