Repository: CHEERUPGOGO/ABRagent

# AutoBatteryResearch Agent (ABRAgent)

**全生命周期化学电池研究自主智能体与科研工程平台**

AutoBatteryResearch Agent (ABRAgent) 是专为高比能化学电池（锂金属电池、固态电池、高镍三元体系等）研发设计的自主 AI 智能体系统。系统采用 **Agent-Centric（智能体主控）设计哲学**：由全局顶层智能体（`ABRAgent`）驱动 LangChain/LangGraph ReAct 认知循环，融合**学术文献感知、语义向量入库、微观材料与电芯组装挖掘、多智能体 RAG 方案设计（Planner/Retrieval/Writer/Reviewer）、热力学分级约束规则引擎（RelationEngine C1–C3, C5–C8）以及 SPM PINN 物理仿真（纯 numpy 推理）**，实现从海量学术论文到结构化电芯配方方案、物理验证及综合科研研报的端到端自主闭环。

---

## 🌟 核心特性

```
                     ┌──────────────────────────────────────────────────────────┐
                     │          全局主控智能体 ABRAgent (LangGraph ReAct)          │
                     │  - 全部 6 个 Stage 均由大模型主控决策 (LLM in brain seat)  │

File: miner/json/10.1038_s41467-024-54637-9_cathode_extracted_v4.json (part 1 of 10)
{
  "file": "/home/ls/xiaoyue/LLM2/LMLLM/database/type/Lithium_Ion_Metal_Battery/cathode/10.1038_s41467-024-54637-9.md",
  "component": "cathode",
  "paper": {
    "paper_id": "10.1038/s41467-024-54637-9",
    "doi": "10.1038/s41467-024-54637-9",
    "meta_title": "Gradient-porous-structured Ni-rich layered oxide cathodes with high specific ene",
    "meta_authors": "Zhiyuan Li,1 Yong Wang,1 Jing Wang,2 Changxu Wu,2 Weina Wang,1 Yilin Chen,1 Chenji Hu,1 Kai Mo,3 Tian Gao,3 Yu-Shi He,1 Zhouhong Ren,3 Yixiao Zhang,1, 4 Xi Liu,4 Na Liu,2 Liwei Chen,1, 4 Kai Wu,2 Chongheng Shen,2, \\* Zi-Feng Ma,1 Linsen Li1, 4, \\*",
    "meta_year": null,
    "component": "cathode",
    "file_stem": "10.1038_s41467-024-54637-9"
  },
  "n_materials": 3,
  "materials": [
    {
      "material_id": "10.1038_s41467-024-54637-9_M001",
      "material_idx": 0,
      "name": "LiNi0.83Co0.11Mn0.06O2",
      "short_name": "GP-NCM",
      "formula": "LiNi0.83Co0.11Mn0.06O2",
      "role": "novel",
      "description": "Gradient porous NCM cathode with internal porosity (8.19%) distributed from core to surface, synthesized using K2SO4 molten-salt template to suppress particle cracking.",
      "n_items": 134,
      "items": [
        {
          "paragraph": "<details> <summary>line</summary> </details> <details> <summary>line</summary> </details> Supplementary Figure 11 | Voltage profiles of GP-NCM and P-NCM during 1 C (1 C = 190 mA $\\mathbf { g } ^ { - 1",
          "source": "text",
          "conditions": [
            {
              "condition_id": "C009",
              "material_id": "10.1038_s41467-024-54637-9_M001",
              "battery_system_context": "LiNi0.83Co0.11Mn0.06O2 cathode half-cell vs Li metal",
              "battery_configuration": "half-cell",
              "temperature": {
                "value": 30.0,
                "unit": "C"
              },
              "c_rate_or_current": {
                "value": "1",
                "unit": "C"
              },
              "voltage_range": {
                "min": 2.8,
                "max": 4.3,
                "unit": "V",
                "reference": "Li/Li+"
              },
              "electrolyte": null,
              "test_method": "CC-CV cycling test with cut-off C-rate for CV step at 0.1 C",
              "reference_electrode": "Li metal",
              "source_text": "Voltage profiles of GP-NCM and P-NCM during 1 C (1 C = 190 mA g^{-1}) cycling test between 2.8 V and 4.3 V at 30 °C, which were measured in half cells using Li metal as the counter electrodes. The cells were charged in a constant-current/constant voltage mode (CC-CV). The cut-off C-rate for the CV charging step was set at 0.1 C."
            },
            {
              "condition_id": "C010",
              "material_id": "10.1038_s41467-024-54637-9_M001",
              "battery_system_context": "DSC test of LiNi0.83Co0.11Mn0.06O2 powder with liquid electrolyte",
              "battery_configuration": "unknown",
              "temperature": {
                "value": 10.0,
                "unit": "C/min"
              },
              "c_rate_or_current": {
                "value": "0.1",
                "unit": "C"
              },
              "electrolyte": "2 mg liquid electrolyte (unspecified composition)",
              "test_method": "DSC",
              "soc_state": "fully charged state",
              "electrode_config": "5 mg powder + 2 mg liquid electrolyte",
              "source_text": "The thermal stability of GP-NCM and P-NCM, as determined from the differential scanning calorimetry tests curve after the initial charge at 0.1 C (1 C = 190 mA g^{-1}). DSC results were obtained by NETZSCH DSC (204 F1 Phoenix). The sample consists of 5 mg powder (at the fully charged state) and 2 mg liquid electrolyte, and it is heated at a rate of 10 °C min^{-1} from room temperature to 400 °C"
            }
          ],
          "property_types": [],
          "extracted_info": {},
          "performance_types": [],
          "performance_info": {},
          "condition_id": "C009"
        },
        {
          "paragraph": "<details> <summary>natural_image</summary> Microscopic image of a circular material sample labeled 'Uncycled P-NCM' with 10 μm scale bar (no other text or symbols) </details> <details> <summary>natura",
          "source": "text",
          "conditions": [
            {
              "condition_id": "C025",
              "material_id": "10.1038_s41467-024-54637-9_M001",
              "battery_system_context": "10.1038/s41467-024-54637-9",
              "battery_configuration": "unknown",
              "c_rate_or_current": {
                "value": "0.1",
                "unit": "C"
              },
              "cycle_number": 1,
              "test_method": "charging test",
              "source_text": "Supplementary Figure 13 | Cross-sectional SEM image of P-NCM and GP-NCM before and after the $\\mathbf { 1 ^ { } }$ charging process at 0.1 C (1 $\\mathbf { C = 1 9 0 \\ \\ g ^ { - 1 } } )$ . The samples were extracted from the coin cells after the charging test and prepared by argon ion-milling before the SEM characterizations."
            },
            {
              "condition_id": "C026",
              "material_id": "10.1038_s41467-024-54637-9_M001",
              "battery_system_context": "10.1038/s41467-024-54637-9",
              "battery_configuration": "unknown",
              "cycle_number": 1,
              "test_method": "HPPC",
              "source_text": "Supplementary Figure 14 | The schematic of hybrid power pulse characterization (HPPC) test and power ability of GP-NCM and P-NCM. a, A complete HPPC sequence. b, The amplified HPPC profile in Blue dotted box in c, d, The discharge pause power ability of GP-NCM and P-NCM in 1st and 50th. GP-NCM shows an increase in power ability versus State-of-charge (SoC) compared with P-NCM"
            },
            {
              "condition_id": "C027",
              "material_id": "10.1038_s41467-024-54637-9_M001",
              "battery_system_context": "10.1038/s41467-024-54637-9",
              "battery_configuration": "unknown",
              "cycle_number": 50,
              "test_method": "HPPC",
              "source_text": "Supplementary Figure 14 | The schematic of hybrid power pulse characterization (HPPC) test and power ability of GP-NCM and P-NCM. a, A complete HPPC sequence. b, The amplified HPPC profile in Blue dotted box in c, d, The discharge pause power ability of GP-NCM and P-NCM in 1st and 50th. GP-NCM shows an increase in power ability versus State-of-charge (SoC) compared with P-NCM"
            }
          ],
          "property_types": [],
          "extracted_info": {},
          "performance_types": [],
          "performance_info": {},
          "condition_id": "C025"
        },
        {
          "paragraph": "# Supplementary Tables  Supplementary Table 1 | Chemical composition of GP-NCM and P-NCM measured by inductive coupled plasma-optical emission spectroscopy (ICP-OES). Supplementary Table 2 | Rietveld ",
          "source": "text",
          "conditions": [
            {
              "condition_id": "C042",
              "material_id": "10.1038_s41467-024-54637-9_M001",
              "battery_system_context": "Cathode material LiNi0.83Co0.11Mn0.06O2 in the study 10.1038/s41467-024-54637-9",
              "battery_configuration": "half-cell",
              "temperature": {
                "value": 30,
                "unit": "C"
              },
              "c_rate_or_current": {
                "value": "1 C (190 mA/g)",
                "unit": "C"
              },
              "voltage_range": {
                "min": 2.8,
                "max": 4.3,
                "unit": "V",
                "reference": "Li/Li+"
              },
              "cycle_number": 100,
              "test_method": "Galvanostatic cycling (EIS measured after indicated cycles)",
              "source_text": "Electrochemical impedance spectroscopy (EIS) test results after $2 5 ^ { \\mathrm { } }$ , , 50th, $7 5 ^ { \\mathrm { } }$ and $\\mathbf { 1 0 0 ^ { } }$ cycles of 1 $\\mathrm { ~ C ~ } ( 1 ~ \\mathrm { C } = 1 9 0 ~ \\mathrm { } ~ \\mathrm { g } ^ { - 1 } )$ cycling between 2.8 V and 4.3 V at ${ \\bf 3 0 ^ { \\circ } C }$ ."
            }
          ],
          "property_types": [],
          "extracted_info": {},
          "performance_types": [],
          "performance_info": {},
          "condition_id": "C042"
        },
        {
          "paragraph": ". To understand the performance enhancement brought by the GP structural design, hybrid power pulse characterization (HPPC) tests were first carried out to measure the discharge resistance of GP-NCM a",
          "source": "text",
          "conditions": [
            {
              "condition_id": "C083",
              "material_id": "10.1038_s41467-024-54637-9_M001",
              "battery_system_context": "Full cell: LiNi0.83Co0.11Mn0.06O2 (GP-NCM or P-NCM) vs artificial graphite",
              "battery_configuration": "full-cell",
              "c_rate_or_current": {
                "value": "1",
                "unit": "C"
              },
              "cycle_number": 1,
              "test_method": "Hybrid power pulse characterization (HPPC) test",
              "aging_condition": "Cycled at 1 C rate prior to HPPC test",
              "source_text": ". To understand the performance enhancement brought by the GP structural design, hybrid power pulse characterization (HPPC) tests were first carried out to measure the discharge resistance of GP-NCM and P-NCM. The HPPC test was first proposed by the US Department of Energy as a standardized test to determine the dynamic power capability of a cell over its usable charge and voltage range. Full cells containing GP-NCM or P-NCM were assembled using artificial graphite as the anode and cycled at 1 C (1 C = 190 mA g $^{-1}$ ). The HPPC tests were performed after the 1 $^{st}$ and the 50 $^{th}$ cycles. The testing methodology is based on ref. 45. and illustrated in Supplementary Fig. 14a, b. The discharge resistance was calculated by Eq. 2 based on Ohm's Law, in which $V_{t0}$ and $V_{t1}$ correspond to the voltages at time $t_{0}$ and $t_{1}$ , respectively, while $I_{dis}$ is the discharge current. The resistance data were further used to calculate the pulse power capability by Eq. 3. <details> <summary>text_image</summary> (a1) schematic (a2) Secondary particle Slides step: 20 nm FIB 3D reconstruction Image process 2 µm </details> <details> <summary>pie</summary> </details> <details> <summary>natural_image</summary> Color-coded 3D map of Earth with latitude and longitude grid, showing continents and oceans (no text labels) </details> <details> <summary>geo</summary> </details> a Schematic illustration of the 3D tomographic imaging experiments. Panel (a1) shows that SEM images are continuously acquired as the secondary particle is gradually milled by a focused-ion beam. The SEMs images are aligned and reconstructed to provide a 3D visualization of the secondary particle (a2). b Pore analysis derived from the 3D reconstruction results. c The pore volume distribution inside the GP-NCM secondary particle. The sector diagram inside the purple area specifies the pores with pore volume $>0.030\\ \\mu m^{3}$"
            },
            {
              "condition_id": "C084",
              "material_id": "10.1038_s41467-024-54637-9_M001",
              "battery_system_context": "Full cell: LiNi0.83Co0.11Mn0.06O2 (GP-NCM or P-NCM) vs artificial graphite",
              "battery_configuration": "full-cell",
              "c_rate_or_current": {
                "value": "1",
                "unit": "C"
              },
              "cycle_number": 50,
              "test_method": "Hybrid power pulse characterization (HPPC) test",
              "aging_condition": "Cycled at 1 C rate prior to HPPC test",
              "source_text": ". To understand the performance enhancement brought by the GP structural design, hybrid power pulse characterization (HPPC) tests were first carried out to measure the discharge resistance of GP-NCM and P-NCM. The HPPC test was first proposed by the US Department of Energy as a standardized test to determine the dynamic power capability of a cell over its usable charge and voltage range. Full cells containing GP-NCM or P-NCM were assembled using artificial graphite as the anode and cycled at 1 C (1 C = 190 mA g $^{-1}$ ). The HPPC tests were performed after the 1 $^{st}$ and the 50 $^{th}$ cycles. The testing methodology is based on ref. 45. and illustrated in Supplementary Fig. 14a, b. The discharge resistance was calculated by Eq. 2 based on Ohm's Law, in which $V_{t0}$ and $V_{t1}$ correspond to the voltages at time $t_{0}$ and $t_{1}$ , respectively, while $I_{dis}$ is the discharge current. The resistance data were further used to calculate the pulse power capability by Eq. 3. <details> <summary>text_image</summary> (a1) schematic (a2) Secondary particle Slides step: 20 nm FIB 3D reconstruction Image process 2 µm </details> <details> <summary>pie</summary> </details> <details> <summary>natural_image</summary> Color-coded 3D map of Earth with latitude and longitude grid, showing continents and oceans (no text labels) </details> <details> <summary>geo</summary> </details> a Schematic illustration of the 3D tomographic imaging experiments. Panel (a1) shows that SEM images are continuously acquired as the secondary particle is gradually milled by a focused-ion beam. The SEMs images are aligned and reconstructed to provide a 3D visualization of the secondary particle (a2). b Pore analysis derived from the 3D reconstruction results. c The pore volume distribution inside the GP-NCM secondary particle. The sector diagram inside the purple area specifies the pores with pore volume $>0.030\\ \\mu m^{3}$"
            }
          ],
          "property_types": [],
          "extracted_info": {},
          "performance_types": [],
          "performance_info": {},
          "condition_id": "C083"
        },
        {
          "paragraph": "d The 3D spatial distribution of large pores (pore volume $>0.030\\ \\mu m^{3}$ ). This 3D reconstruction was made by eliminating the small pores (pore volume $<0.030\\ \\mu m^{3}$ ) shown in Panel which ",
          "source": "text",
          "conditions": [
            {
              "condition_id": "C094",
              "material_id": "10.1038_s41467-024-54637-9_M001",
              "battery_system_context": "practical pouch-type cells, using artificial graphite as the anode",
              "battery_configuration": "full-cell",
              "temperature": {
                "value": 25.0,
                "unit": "C"
              },
              "c_rate_or_current": {
                "value": "1 C-1 C",
                "unit": "C"
              },
              "voltage_range": {
                "min": 2.75,
                "max": 4.2,
                "unit": "V"
              },
              "electrode_config": "cathode: GP-NCM and P-NCM (LiNi0.83Co0.11Mn0.06O2), anode: artificial graphite",
              "test_method": "cycling",
              "source_text": "g Cycle performance of GP-NCM and P-NCM in practical pouch-type cells, using artificial graphite as the anode. These full cells were cycled between 2.75 and 4.2 V at 25°C at 1 C-1 C"
            }
          ],
          "property_types": [],
          "extracted_info": {},
          "performance_types": [],
          "performance_info": {},
          "condition_id": "C094"
        },
        {
          "paragraph": "These cells were cycled at 0.1 C every 500 cycles, a process called “capacity grading”. The cells released higher capacities when the current was reduced, which led to the data spikes. The inset is a ",
          "source": "text",
          "conditions": [
            {
              "condition_id": "C115",
              "material_id": "10.1038_s41467-024-54637-9_M001",
              "battery_system_context": "文献: 10.1038/s41467-024-54637-9",
              "battery_configuration": "full-cell",
              "c_rate_or_current": {
                "value": "0.1",
                "unit": "C"
              },
              "source_text": "These cells were cycled at 0.1 C every 500 cycles, a process called “capacity grading”."
            },
            {
              "condition_id": "C116",
              "material_id": "10.1038_s41467-024-54637-9_M001",
              "battery_system_context": "文献: 10.1038/s41467-024-54637-9",
              "battery_configuration": "full-cell",
              "c_rate_or_current": {
                "value": "1",
                "unit": "C"
              },
              "cycle_number": 30,
              "source_text": "They were cycled at a 1 C rate (1 C = 190 mA g $^{-1}$ ) and stopped after 30 and 100 cycles, respectively"
            },
            {
              "condition_id": "C117",
              "material_id": "10.1038_s41467-024-54637-9_M001",
              "battery_system_context": "文献: 10.1038/s41467-024-54637-9",
              "battery_configuration": "full-cell",
              "c_rate_or_current": {
                "value": "1",
                "unit": "C"
              },
              "cycle_number": 100,
              "source_text": "They were cycled at a 1 C rate (1 C = 190 mA g $^{-1}$ ) and stopped after 30 and 100 cycles, respectively"
            }
          ],
          "property_types": [],
          "extracted_info": {},
          "performance_types": [],
          "performance_info": {},
          "condition_id": "C115"
        },
        {
          "paragraph": "</details> <details> <summary>pie</summary> </details> cracked region of the NCM secondary particles (see Supplementary Fig. 15). f, g show the representative cross-sectional SEM images of broken, mil",
          "source": "text",
          "conditions": [
            {
              "condition_id": "C139",
              "material_id": "10.1038_s41467-024-54637-9_M001",
              "battery_system_context": "文献: 10.1038/s41467-024-54637-9\n组件类型: cathode\n当前材料: LiNi0.83Co0.11Mn0.06O2 (novel)",
              "battery_configuration": "unknown",
              "c_rate_or_current": {
                "value": "1",
                "unit": "C"
              },
              "cycle_number": 30,
              "source_text": "h Counts of different types of particles after 30 and 100 cycles at 1 C."
            },
            {
              "condition_id": "C140",
              "material_id": "10.1038_s41467-024-54637-9_M001",
              "battery_system_context": "文献: 10.1038/s41467-024-54637-9\n组件类型: cathode\n当前材料: LiNi0.83Co0.11Mn0.06O2 (novel)",
              "battery_configuration": "unknown",
              "c_rate_or_current": {
                "value": "1",
                "unit": "C"
              },
              "cycle_number": 100,
              "source_text": "h Counts of different types of particles after 30 and 100 cycles at 1 C."
            }
          ],
          "property_types": [],
          "extracted_info": {},
          "performance_types": [],
          "performance_info": {},
          "condition_id": "C139"
        },
        {
          "paragraph": "<details> <summary>text_image</summary> Cathode collector Conductive carbon GP-NCM/ P-NCM Li₃InCl₆ LPSCI Li-In alloy foil Anode collector </details> <details> <summary>line</summary> </details> <detai",
          "source": "text",
          "conditions": [
            {
              "condition_id": "C155",
              "material_id": "10.1038_s41467-024-54637-9_M001",
              "battery_system_context": "All-solid-state battery (ASSB) with LiNi0.83Co0.11Mn0.06O2 novel cathode",
              "battery_configuration": "full-cell",
              "temperature": {
                "value": 30.0,
                "unit": "C"
              },
              "c_rate_or_current": {
                "value": "0.5 C (2 mA cm^{-2})",
                "unit": ""
              },
              "electrode_config": "Cathode: GP-NCM or P-NCM; Solid electrolyte: Li₃InCl₆, LPSCI; Anode: Li-In alloy",
              "test_method": "Galvanostatic cycling with constant-voltage charging step, cut-off current ~0.05 C, under stack pressure of 100 MPa",
              "source_text": "Cathode collector Conductive carbon GP-NCM/ P-NCM Li₃InCl₆ LPSCI Li-In alloy foil Anode collector cycles. A constant-voltage charging step was adopted during the 0.5 C cycling, and the cut-off current was approximately 0.05 Cycle performance of GP-NCM and P-NCM in ASSBs under a stack pressure of 100 MPa at 0.5 C (2 mA cm $^{-2}$ ) at 30 °C. The capacity retention is calculated based on 1 $^{st}$ cycle of 0.5 C."
            }
          ],
          "property_types": [],
          "extracted_info": {},
          "performance_types": [],
          "performance_info": {},
          "condition_id": "C155"
        },
        {
          "paragraph": "All-solid-state batteries (ASSBs) have gained significant attention recently due to their potential to simultaneously achieve high specific energy density and high safety $^{46-49}$ . Maintaining good",
          "source": "text",
          "conditions": [
            {
              "condition_id": "C164",
              "material_id": "10.1038_s41467-024-54637-9_M001",
              "battery_system_context": "文献: 10.1038/s41467-024-54637-9; cathode: LiNi0.83Co0.11Mn0.06O2",
              "battery_configuration": "full-cell",
              "c_rate_or_current": {
                "value": "0.1",
                "unit": "C"
              },
              "voltage_range": {
                "min": 2.2,
                "max": 3.7,
                "unit": "V",
                "reference": "Li-In vs Li+/Li (potential of anode Li-In reference versus Li+/Li is ~0.6 V)"
              },
              "electrolyte": "Solid-state: Cathode composite with Li3InCl6 SSE, interlayer Li6PS5Cl",
              "electrode_config": "Cathode: GP-NCM mixed with Li3InCl6; SSE interlayer: Li6PS5Cl; Anode: Li-In alloy",
              "test_method": "galvanostatic charge-discharge capacity test",
              "source_text": "The GP-NCM solid cathode delivered a similar capacity with P-NCM (171.1 mAh g^{-1} versus 173.6 mAh g^{-1}, Fig. 6b, c) at 0.1 C (1 C is approximately ~4 mA cm^{-2}) in the voltage range of 3.7–2.2 V (the potential of anode Li-In reference versus Li^{+}/Li is ~0.6 V)."
            },
            {
              "condition_id": "C165",
              "material_id": "10.1038_s41467-024-54637-9_M001",
              "battery_system_context": "文献: 10.1038/s41467-024-54637-9; cathode: LiNi0.83Co0.11Mn0.06O2",
              "battery_configuration": "full-cell",
              "c_rate_or_current": {
                "value": "2 mA cm^-2 (0.5 C)",
                "unit": "mA/cm2 and C"
              },
              "electrolyte": "Solid-state: Cathode composite with Li3InCl6 SSE, interlayer Li6PS5Cl",
              "cycle_number": 600,
              "electrode_config": "Cathode: GP-NCM mixed with Li3InCl6; SSE interlayer: Li6PS5Cl; Anode: Li-In alloy",
              "test_method": "galvanostatic cycling test",
              "source_text": "When they were cycled at a current density of 2 mA cm^{-2} (approximately 0.5 C rate), the GP-NCM solid cathode retained 84.0% of its initial capacity after 600 cycles, whereas the P-NCM solid cathode exhibited a sharp capacity decay after only 55 cycles and then slowly degraded afterward (Fig. 6d)."
            }
          ],
          "property_types": [],
          "extracted_info": {},
          "performance_types": [],
          "performance_info": {},
          "condition_id": "C164"
        },
        {
          "paragraph": "The inset shows the results from high-temperature storage tests. Three duplicate pouch cells for each group were fully charged to 4.2 V and stored in a constant-temperature chamber set at 60 °C. The r",
          "source": "text",
          "conditions": [
            {
              "condition_id": "C196",
              "material_id": "10.1038_s41467-024-54637-9_M001",
              "battery_system_context": "文献: 10.1038/s41467-024-54637-9 组件类型: cathode 当前材料: LiNi0.83Co0.11Mn0.06O2 (novel)",
              "battery_configuration": "half-cell",
              "temperature": {
                "value": 25.0,
                "unit": "C"
              },
              "c_rate_or_current": {
                "value": "0.33",
                "unit": "C"
              },
              "voltage_range": {
                "min": 3.1,
                "max": 4.2,
                "unit": "V",
                "reference": "Li/Li+"
              },
              "electrolyte": "",
              "cycle_number": 0,
              "mass_loading": {
                "value": 0.0,
                "unit": "mg/cm2"
              },
              "electrode_config": "half-cell",
              "reference_electrode": "Li metal",
              "test_method": "high-temperature storage test",
              "soc_state": "",
              "aging_condition": "Fully charged to 4.2 V, stored at 60 °C for 15 and 42 days",
              "source_text": "Three duplicate pouch cells for each group were fully charged to 4.2 V and stored in a constant-temperature chamber set at 60 °C. The reversible capacity after storage was measured by cycling the batteries at 0.33 C between 3.1 and 4.2 V (after 15 and 42-day storage). (1 C = 245 mA g $^{-1}$ ) and 25 °C, which were measured in half cells using Li metal as the counter electrodes."
            },
            {
              "condition_id": "C197",
              "material_id": "10.1038_s41467-024-54637-9_M001",
              "battery_system_context": "文献: 10.1038/s41467-024-54637-9 组件类型: cathode 当前材料: LiNi0.83Co0.11Mn0.06O2 (novel)",
              "battery_configuration": "unknown",
              "temperature": {
                "value": 0.0,
                "unit": "C"
              },
              "c_rate_or_current": {
                "value": "0.1 C, 0.33 C, 0.5 C",
                "unit": "C"
              },
              "voltage_range": {
                "min": 0.0,
                "max": 0.0,
                "unit": "V",
                "reference": ""
              },
              "electrolyte": "",
              "cycle_number": 0,
              "mass_loading": {
                "value": 0.0,
                "unit": "mg/cm2"
              },
              "electrode_config": "",
              "reference_electrode": "",
              "test_method": "specific energy density test",
              "soc_state": "",
              "aging_condition": "",
              "source_text": "d Specific energy density based on the cathode of GP-Ni96 and P-Ni96 cathodes at 0.1 C, 0.33 C, and 0.5 C, respectively. In each group, four batteries were tested."
            }
          ],
          "property_types": [],
          "extracted_info": {},
          "performance_types": [],
          "performance_info": {},
          "condition_id": "C196"
        },
        {
          "paragraph": ". # Electrochemical measurements  The cathodes were prepared by mixing active materials, Super-P carbon black and poly(vinylidene) fluoride (PVDF) in N-methyl-2-pyrolidone (NMP) solvent with a mass ra",
          "source": "text",
          "conditions": [
            {
              "condition_id": "C236",
              "material_id": "10.1038_s41467-024-54637-9_M001",
              "battery_system_context": "文献: 10.1038/s41467-024-54637-9\n组件类型: cathode\n当前材料: LiNi0.83Co0.11Mn0.06O2 (novel)",
              "battery_configuration": "half-cell",
              "electrolyte": "1.2 M LiPF6 in EC/EMC (30:70 by weight) with 2 wt.% vinylene carbonate",
              "c_rate_or_current": {
                "value": "0.1",
                "unit": "C"
              },
              "cycle_number": 3,
              "mass_loading": {
                "value": 7.0,
                "unit": "mg/cm2"
              },
              "electrode_config": "Active material: Super-P: PVDF = 90:5:5 on Al foil (13 μm), Li foil anode (1 mm), Celgard separator (16 μm)",
              "test_method": "CC-CV charge (CV cut-off at 0.1 C), constant current discharge",
              "source_text": "The half-cells of GP-NCM and P-NCM (LiNi0.83Co0.11Mn0.06O2) were first cycled at 0.1 C three times"
            },
            {
              "condition_id": "C237",
              "material_id": "10.1038_s41467-024-54637-9_M001",
              "battery_system_context": "文献: 10.1038/s41467-024-54637-9\n组件类型: cathode\n当前材料: LiNi0.83Co0.11Mn0.06O2 (novel)",
              "battery_configuration": "half-cell",
              "electrolyte": "1.2 M LiPF6 in EC/EMC (30:70 by weight) with 2 wt.% vinylene carbonate",
              "c_rate_or_current": {
                "value": "1 C charge, 1 C discharge",
                "unit": "C"
              },
              "mass_loading": {
                "value": 7.0,
                "unit": "mg/cm2"
              },
              "electrode_config": "Active material: Super-P: PVDF = 90:5:5 on Al foil (13 μm), Li foil anode (1 mm), Celgard separator (16 μm)",
              "test_method": "CC-CV charge (CV cut-off at 0.1 C), constant current discharge",
              "source_text": "followed by cycling at 1 C-1 C (1 C = 190 mA g^{-1})"
            },
            {
              "condition_id": "C238",
              "material_id": "10.1038_s41467-024-54637-9_M001",
              "battery_system_context": "文献: 10.1038/s41467-024-54637-9\n组件类型: cathode\n当前材料: LiNi0.83Co0.11Mn0.06O2 (novel)",
              "battery_configuration": "half-cell",
              "electrolyte": "1.2 M LiPF6 in EC/EMC (30:70 by weight) with 2 wt.% vinylene carbonate",
              "c_rate_or_current": {
                "value": "0.2C charge, 0.2-5C discharge",
                "unit": "C"
              },
              "mass_loading": {
                "value": 7.0,
                "unit": "mg/cm2"
              },
              "electrode_config": "Active material: Super-P: PVDF = 90:5:5 on Al foil (13 μm), Li foil anode (1 mm), Celgard separator (16 μm)",
              "test_method": "Rate capability test, CC-CV charge (CV cut-off at 0.1 C)",
              "source_text": "In the rate capability test, the half-cells were cycled at 0.1 C five times, followed by charging at 0.2 C and discharging at 0.2, 0.5, 1, 2, 3, and 5 C."
            },
            {
              "condition_id": "C239",
              "material_id": "10.1038_s41467-024-54637-9_M001",
              "battery_system_context": "文献: 10.1038/s41467-024-54637-9\n组件类型: cathode\n当前材料: LiNi0.83Co0.11Mn0.06O2 (novel)",
              "battery_configuration": "half-cell",
              "electrolyte": "1.2 M LiPF6 in EC/EMC (30:70 by weight) with 2 wt.% vinylene carbonate",
              "mass_loading": {
                "value": 7.0,
                "unit": "mg/cm2"
              },
              "electrode_config": "Active material: Super-P: PVDF = 90:5:5 on Al foil (13 μm), Li foil anode (1 mm), Celgard separator (16 μm)",
              "test_method": "EIS",
              "soc_state": "discharged to 2.7 V vs Li/Li+",
              "cycle_number": 25,
              "source_text": "EIS measurements were conducted on duplicate cells discharged to 2.7 V (versus Li/Li^{+}) after 25, 50, 75, and 100 cycles."
            },
            {
              "condition_id": "C240",
              "material_id": "10.1038_s41467-024-54637-9_M001",
              "battery_system_context": "文献: 10.1038/s41467-024-54637-9\n组件类型: cathode\n当前材料: LiNi0.83Co0.11Mn0.06O2 (novel)",
              "battery_configuration": "half-cell",
              "electrolyte": "1.2 M LiPF6 in EC/EMC (30:70 by weight) with 2 wt.% vinylene carbonate",
              "mass_loading": {
                "value": 7.0,
                "unit": "mg/cm2"
              },
              "electrode_config": "Active material: Super-P: PVDF = 90:5:5 on Al foil (13 μm), Li foil anode (1 mm), Celgard separator (16 μm)",
              "test_method": "EIS",
              "soc_state": "discharged to 2.7 V vs Li/Li+",
              "cycle_number": 50,
              "source_text": "EIS measurements were conducted on duplicate cells discharged to 2.7 V (versus Li/Li^{+}) after 25, 50, 75, and 100 cycles."
            },
            {
              "condition_id": "C241",
              "material_id": "10.1038_s41467-024-54637-9_M001",
              "battery_system_context": "文献: 10.1038/s41467-024-54637-9\n组件类型: cathode\n当前材料: LiNi0.83Co0.11Mn0.06O2 (novel)",
              "battery_configuration": "half-cell",
              "electrolyte": "1.2 M LiPF6 in EC/EMC (30:70 by weight) with 2 wt.% vinylene carbonate",
              "mass_loading": {
                "value": 7.0,
                "unit": "mg/cm2"
              },
              "electrode_config": "Active material: Super-P: PVDF = 90:5:5 on Al foil (13 μm), Li foil anode (1 mm), Celgard separator (16 μm)",
              "test_method": "EIS",
              "soc_state": "discharged to 2.7 V vs Li/Li+",
              "cycle_number": 75,
              "source_text": "EIS measurements were conducted on duplicate cells discharged to 2.7 V (versus Li/Li^{+}) after 25, 50, 75, and 100 cycles."
            },
            {
              "condition_id": "C242",
              "material_id": "10.1038_s41467-024-54637-9_M001",
              "battery_system_context": "文献: 10.1038/s41467-024-54637-9\n组件类型: cathode\n当前材料: LiNi0.83Co0.11Mn0.06O2 (novel)",
              "battery_configuration": "half-cell",
              "electrolyte": "1.2 M LiPF6 in EC/EMC (30:70 by weight) with 2 wt.% vinylene carbonate",
              "mass_loading": {
                "value": 7.0,
                "unit": "mg/cm2"
              },
              "electrode_config": "Active material: Super-P: PVDF = 90:5:5 on Al foil (13 μm), Li foil anode (1 mm), Celgard separator (16 μm)",
              "test_method": "EIS",
              "soc_state": "discharged to 2.7 V vs Li/Li+",
              "cycle_number": 100,
              "source_text": "EIS measurements were conducted on duplicate cells discharged to 2.7 V (versus Li/Li^{+}) after 25, 50, 75, and 100 cycles."
            }
          ],
          "property_types": [],
          "extracted_info": {},
          "performance_types": [],
          "performance_info": {},
          "condition_id": "C236"
        },
        {
          "paragraph": "For GP-NCM and P-NCM, the cathode active material loading is about 11 mg cm $^{-2}$ , and the anode active material loading is about 7 mg cm $^{-2}$ . For GP-Ni96 and P-Ni96, the cathode active materi",
          "source": "text",
          "conditions": [
            {
              "condition_id": "C257",
              "material_id": "10.1038_s41467-024-54637-9_M001",
              "battery_system_context": "文献: 10.1038/s41467-024-54637-9 组件类型: cathode 当前材料: LiNi0.83Co0.11Mn0.06O2 (novel)",
              "battery_configuration": "full-cell",
              "temperature": {
                "value": 25,
                "unit": "C"
              },
              "c_rate_or_current": {
                "value": 0.1,
                "unit": "C"
              },
              "electrolyte": "liquid electrolytes (1g) were the same as those used in coin-type half-cells",
              "cycle_number": 3,
              "mass_loading": {
                "value": 11,
                "unit": "mg/cm2"
              },
              "electrode_config": "pouch cell, cathode active material loading ~11 mg cm-2, anode active material loading ~7 mg cm-2",
              "test_method": "galvanostatic cycling",
              "source_text": "For GP-NCM and P-NCM, the cathode active material loading is about 11 mg cm$^{-2}$, and the anode active material loading is about 7 mg cm$^{-2}$. The separator and liquid electrolytes (1g) were the same as those used in coin-type half-cells. Pouch cells were cycled at 0.1 C three times before cycling at 1 C at 25 °C."
            },
            {
              "condition_id": "C258",
              "material_id": "10.1038_s41467-024-54637-9_M001",
              "battery_system_context": "文献: 10.1038/s41467-024-54637-9 组件类型: cathode 当前材料: LiNi0.83Co0.11Mn0.06O2 (novel)",
              "battery_configuration": "full-cell",
              "temperature": {
                "value": 25,
                "unit": "C"
              },
              "c_rate_or_current": {
                "value": 1,
                "unit": "C"
              },
              "electrolyte": "liquid electrolytes (1g) were the same as those used in coin-type half-cells",
              "mass_loading": {
                "value": 11,
                "unit": "mg/cm2"
              },
              "electrode_config": "pouch cell, cathode active material loading ~11 mg cm-2, anode active material loading ~7 mg cm-2",
              "test_method": "galvanostatic cycling",
              "source_text": "Pouch cells were cycled at 0.1 C three times before cycling at 1 C at 25 °C."
            },
            {
              "condition_id": "C259",
              "material_id": "10.1038_s41467-024-54637-9_M001",
              "battery_system_context": "文献: 10.1038/s41467-024-54637-9 组件类型: cathode 当前材料: LiNi0.83Co0.11Mn0.06O2 (novel)",
              "battery_configuration": "full-cell",
              "temperature": {
                "value": 30,
                "unit": "C"
              },
              "electrolyte": "100 mg Li3InCl6 solid electrolyte, with Li6PS5Cl interlayer between Li3InCl6 and Li-In anode",
              "electrode_config": "custom-made mold cell, PEEK die 10 mm diameter, cathode mixture pressed onto Li3InCl6 pellet under 500 MPa, Li-In alloy foil anode",
              "aging_condition": "tested under stack pressure of 100 MPa",
              "test_method": "electrochemical measurements using NEWARE Battery Test System (CT-4008T)",
              "source_text": "The ASSBs were assembled in a custom-made mold cell inside an Ar-filled glovebox. First, 100 mg $Li_{3}InCl_{6}$ powder was placed into a poly(ether-ether-ketone) (PEEK) die with a diameter of 10 mm and pressed under 100 MPa, then the cathode mixture was uniformly distributed onto one side of the $Li_{3}InCl_{6}$ pellet and pressed under 500 MPa. Finally, a piece of Li-In alloy foil was attached on the other side of the $Li_{3}InCl_{6}$ layer that used $Li_{6}PS_{5}Cl$ as the interlayer to avoid the possible side reactions between $Li_{3}InCl_{6}$ and the Li-In anode. All the ASSBs were tested under a stack pressure of 100 MPa and at 30 °C. All the electrochemical measurements were carried out using the NEWARE Battery Test System (CT-4008T, Shenzhen, China)."
            }
          ],
          "property_types": [],
          "extracted_info": {},
          "performance_types": [],
          "performance_info": {},
          "condition_id": "C257"
        },
        {
          "paragraph": "table_8_row_1",
          "source": "table",
          "performance_types": [
            "Discharge_Specific_Capacity_Initial",
            "Average_Discharge_Voltage"
          ],
          "performance_info": {
            "Discharge_Specific_Capacity_Initial": {
              "value": "200",
              "unit": "mAh g⁻¹",
              "condition": "cutoff voltage 2.8 V"
            },
            "Average_Discharge_Voltage": {
              "value": "3.5",
              "unit": "V",
              "condition": "discharge from 4.0 V to 2.8 V, total specific capacity 200 mAh g⁻¹"
            }
          }
        },
        {
          "paragraph": "table_12_row_1",
          "source": "table",
          "performance_types": [
            "Nominal_Discharge_Voltage"
          ],
          "performance_info": {
            "Nominal_Discharge_Voltage": {
